Repository: Seymurhh/OpenChartMS

# OpenChartMS

> Open-source, browser-based Ashby material-selection charts for teaching.
> A free alternative to Ansys Granta EduPack, built for Harvard's ES 192 and any course that teaches Mike Ashby's material-selection method.

> **Attribution.** OpenChartMS uses the methodology, indices catalogue, and reference property ranges from M.F. Ashby, *Materials Selection in Mechanical Design* (6th ed., Butterworth-Heinemann / Elsevier, 2025). The textbook's preface explicitly authorizes reproduction of charts for teaching with attribution; see [docs/DATA_SOURCES.md](./docs/DATA_SOURCES.md) for full provenance. **If you use this in a class or paper, please cite both OpenChartMS and the Ashby textbook** — see [CITATION.cff](./CITATION.cff).

## Capabilities

| Tab | Book chapter | Method |
|---|---|---|
| **Material charts** | Ch. 3–5 | Single-objective screen + index ranking. 10 canonical Ashby charts, property limit sliders, draggable index cutoff, custom-index editor (`M = y^a / x^b`), lasso/box selection. |
| **Trade-off** | Ch. 9.3 | Pareto front + penalty function `Z = X + α·Y` for **conflicting objectives**. Exchange-constant slider, iso-Z contours, optimum identification, baseline-material quadrants (Fig 9.9). |
| **Multi-constraint** | Ch. 9.2 | Coupling chart `I₁` vs `I₂` + slope-1 coupling line at Cc for **multiple constraints, one objective**. Min-max metric `m̃ = max(I₁, I₂/Cc)`, active-constraint indicator per material. |
| **Hybrid synth** | Ch. 13 | Voigt/Reuss composite bounds, Gibson-Ashby foam scaling, sandwich-panel locus on E vs ρ. |
| **Process** | Ch. 7 | Process attribute matrix screening + per-part cost-vs-batch curves (`C = m·Cm + C_tool/n + C_capital·t_cycle/(n·η)`). |
| **Eco-Audit** | Ch. 15 | Bill-of-materials lifecycle (materials + use + EoL credit). Energy/CO₂ metric toggle, recycle-credit calculation. |

# OpenChartMS data pipeline

This directory holds the material property corpus and supporting metadata.

## Files

| Path | Purpose |
|---|---|
| `schema.json` | JSON Schema (Draft 2020-12) for material records |
| `families.json` | Family list + color palette for chart layers |
| `indices.json` | Catalog of standard material indices (Ashby Appendix C) |
| `materials/*.json` | One JSON record per material (56 in Phase 1) |
| `materials.json` | Combined index of all materials, read by the web app |
| `SCHEMA.md` | Human-readable property dictionary + units |

## Pipeline

The seed corpus is generated from inline Python data in `scripts/build_materials.py`.
That script is the historical source-of-truth for Phase 1; after Phase 1 the canonical
data lives in `data/materials/*.json` and can be edited directly via PR.

```bash

# regenerate the corpus
python3 scripts/build_materials.py

# validate every material against schema.json + families.json
python3 scripts/validate.py     # requires: pip install jsonschema
```

The validator enforces:
- Every record matches `schema.json` (Draft 2020-12)
- `id` matches the filename stem
- `family` is one of the values in `families.json`
- For every property range, `min <= max`, both finite

## Coverage (Phase 1: 56 materials)

| Family | Count |
|---|---|
| Metals (ferrous + nonferrous) | 15 |
| Polymers (thermoplastics + thermosets) | 15 |
| Elastomers | 5 |
| Technical ceramics | 5 |
| Foams | 4 |
| Natural materials | 4 |
| Glasses | 3 |
| Non-technical ceramics | 3 |
| Composites | 2 |
| **Total** | **56** |

## Data source

All Phase 1 values come from:

> Ashby, M.F. (2025). *Materials Selection in Mechanical Design*, 6th edition.
> Butterworth-Heinemann / Elsevier. Appendix A, Tables A.1 – A.12.

Each property entry carries the citation in its `source` field. Tables A.11 (embodied
energy / carbon / water) and A.12 (recycle fraction / energy / carbon) report single
representative values rather than ranges; for those properties `min == max`.

## Adding a new material

1. Create `data/materials/<kebab-case-id>.json` matching `schema.json`.
2. Run `python3 scripts/validate.py`.
3. Run the build script to refresh `data/materials.json`.
4. Open a PR; CI runs the validator on every push.

## Property coverage notes

- **Loss coefficient (η)** is not yet populated. Source values must be read off
  Fig 3.9 in the textbook since they are not tabulated in Appendix A. Deferred.
- **Electrical resistivity** for insulators (ceramics, polymers) is omitted in
  Phase 1 because Table A.7 reports them in scientific notation across many
  orders of magnitude that is awkward to range-encode cleanly. Metals only.
- **Tm vs Tg.** The book's Table A.5 conflates melting temperature and glass
  temperature under one column. We split them: `melting_point_C` for materials
  with a true melting transition (metals, ceramics, semicrystalline polymers
  with Tm in the table) and `glass_temperature_C` for elastomers and
  amorphous polymers/thermosets. Pick by physics, not by sign.

File: data/materials/2593-ni3al-gamma-prime.json
{
  "id": "2593-ni3al-gamma-prime",
  "name": "Nickel aluminide (Ni\u2083Al, \u03b3\u2032 phase)",
  "family": "metals",
  "short_name": "Ni\u2083Al (\u03b3\u2032)",
  "subfamily": "intermetallics",
  "applications": [
    "Strengthening precipitate in Ni superalloys",
    "Structural intermetallic research",
    "Oxidation-resistant coatings"
  ],
  "notes": "\u03b3\u2032 precipitate phase responsible for high-temperature strength in Ni-base superalloys. Yield strength increases with temperature up to ~800\u00b0C.",
  "properties": {
    "density_kg_m3": {
      "min": 7557.0,
      "max": 7865.0,
      "source": "Materials Project mp-2593 (DFT)"
    },
    "yield_strength_MPa": {
      "min": 180,
      "max": 500,
      "source": "ASM EH Vol 2"
    },
    "fracture_toughness_MPa_sqrt_m": {
      "min": 10,
      "max": 25,
      "source": "ASM EH Vol 2"
    },
    "melting_point_C": {
      "min": 1385,
      "max": 1400,
      "source": "CRC Handbook"
    },
    "specific_heat_J_kgK": {
      "min": 440,
      "max": 460,
      "source": "CRC Handbook"
    },
    "thermal_conductivity_W_mK": {
      "min": 23,
      "max": 30,
      "source": "CRC Handbook"
    },
    "thermal_expansion_uK": {
      "min": 12.5,
      "max": 13.5,
      "source": "CRC Handbook"
    },
    "embodied_energy_MJ_kg": {
      "min": 130,
      "max": 220,
      "source": "Bath ICE v3.0 (estimate)"
    },
    "co2_footprint_kg_kg": {
      "min": 9,
      "max": 16,
      "source": "Bath ICE v3.0 (estimate)"
    }
  }
}
