Repository: Seymurhh/OpenChartMS

# OpenChartMS

> Open-source, browser-based Ashby material-selection charts for teaching.
> A free alternative to Ansys Granta EduPack, built for Harvard's ES 192 and any course that teaches Mike Ashby's material-selection method.

> **Attribution.** OpenChartMS uses the methodology, indices catalogue, and reference property ranges from M.F. Ashby, *Materials Selection in Mechanical Design* (6th ed., Butterworth-Heinemann / Elsevier, 2025). The textbook's preface explicitly authorizes reproduction of charts for teaching with attribution; see [docs/DATA_SOURCES.md](./docs/DATA_SOURCES.md) for full provenance. **If you use this in a class or paper, please cite both OpenChartMS and the Ashby textbook** — see [CITATION.cff](./CITATION.cff).

## Capabilities

| Tab | Book chapter | Method |
|---|---|---|
| **Material charts** | Ch. 3–5 | Single-objective screen + index ranking. 10 canonical Ashby charts, property limit sliders, draggable index cutoff, custom-index editor (`M = y^a / x^b`), lasso/box selection. |
| **Trade-off** | Ch. 9.3 | Pareto front + penalty function `Z = X + α·Y` for **conflicting objectives**. Exchange-constant slider, iso-Z contours, optimum identification, baseline-material quadrants (Fig 9.9). |
| **Multi-constraint** | Ch. 9.2 | Coupling chart `I₁` vs `I₂` + slope-1 coupling line at Cc for **multiple constraints, one objective**. Min-max metric `m̃ = max(I₁, I₂/Cc)`, active-constraint indicator per material. |
| **Hybrid synth** | Ch. 13 | Voigt/Reuss composite bounds, Gibson-Ashby foam scaling, sandwich-panel locus on E vs ρ. |
| **Process** | Ch. 7 | Process attribute matrix screening + per-part cost-vs-batch curves (`C = m·Cm + C_tool/n + C_capital·t_cycle/(n·η)`). |
| **Eco-Audit** | Ch. 15 | Bill-of-materials lifecycle (materials + use + EoL credit). Energy/CO₂ metric toggle, recycle-credit calculation. |

# OpenChartMS data pipeline

This directory holds the material property corpus and supporting metadata.

## Files

| Path | Purpose |
|---|---|
| `schema.json` | JSON Schema (Draft 2020-12) for material records |
| `families.json` | Family list + color palette for chart layers |
| `indices.json` | Catalog of standard material indices (Ashby Appendix C) |
| `materials/*.json` | One JSON record per material (56 in Phase 1) |
| `materials.json` | Combined index of all materials, read by the web app |
| `SCHEMA.md` | Human-readable property dictionary + units |

## Pipeline

The seed corpus is generated from inline Python data in `scripts/build_materials.py`.
That script is the historical source-of-truth for Phase 1; after Phase 1 the canonical
data lives in `data/materials/*.json` and can be edited directly via PR.

```bash

# regenerate the corpus
python3 scripts/build_materials.py

# validate every material against schema.json + families.json
python3 scripts/validate.py     # requires: pip install jsonschema
```

The validator enforces:
- Every record matches `schema.json` (Draft 2020-12)
- `id` matches the filename stem
- `family` is one of the values in `families.json`
- For every property range, `min <= max`, both finite

## Coverage (Phase 1: 56 materials)

| Family | Count |
|---|---|
| Metals (ferrous + nonferrous) | 15 |
| Polymers (thermoplastics + thermosets) | 15 |
| Elastomers | 5 |
| Technical ceramics | 5 |
| Foams | 4 |
| Natural materials | 4 |
| Glasses | 3 |
| Non-technical ceramics | 3 |
| Composites | 2 |
| **Total** | **56** |

## Data source

All Phase 1 values come from:

> Ashby, M.F. (2025). *Materials Selection in Mechanical Design*, 6th edition.
> Butterworth-Heinemann / Elsevier. Appendix A, Tables A.1 – A.12.

Each property entry carries the citation in its `source` field. Tables A.11 (embodied
energy / carbon / water) and A.12 (recycle fraction / energy / carbon) report single
representative values rather than ranges; for those properties `min == max`.

## Adding a new material

1. Create `data/materials/<kebab-case-id>.json` matching `schema.json`.
2. Run `python3 scripts/validate.py`.
3. Run the build script to refresh `data/materials.json`.
4. Open a PR; CI runs the validator on every push.

## Property coverage notes

- **Loss coefficient (η)** is not yet populated. Source values must be read off
  Fig 3.9 in the textbook since they are not tabulated in Appendix A. Deferred.
- **Electrical resistivity** for insulators (ceramics, polymers) is omitted in
  Phase 1 because Table A.7 reports them in scientific notation across many
  orders of magnitude that is awkward to range-encode cleanly. Metals only.
- **Tm vs Tg.** The book's Table A.5 conflates melting temperature and glass
  temperature under one column. We split them: `melting_point_C` for materials
  with a true melting transition (metals, ceramics, semicrystalline polymers
  with Tm in the table) and `glass_temperature_C` for elastomers and
  amorphous polymers/thermosets. Pick by physics, not by sign.

File: data/materials/alumina.json
{
  "id": "alumina",
  "name": "Alumina",
  "family": "ceramics-technical",
  "short_name": "Al2O3",
  "applications": [
    "Insulator substrates",
    "Wear-tool inserts",
    "Spark-plug bodies"
  ],
  "properties": {
    "density_kg_m3": {
      "min": 3800.0,
      "max": 4000.0,
      "source": "Ashby App A (6th ed., 2025)"
    },
    "price_USD_kg": {
      "min": 25.0,
      "max": 25.0,
      "source": "Ashby App A (6th ed., 2025)"
    },
    "youngs_modulus_GPa": {
      "min": 340.0,
      "max": 390.0,
      "source": "Ashby App A (6th ed., 2025)"
    },
    "yield_strength_MPa": {
      "min": 350.0,
      "max": 590.0,
      "source": "Ashby App A (6th ed., 2025)"
    },
    "ultimate_strength_MPa": {
      "min": 350.0,
      "max": 590.0,
      "source": "Ashby App A (6th ed., 2025)"
    },
    "fracture_toughness_MPa_sqrt_m": {
      "min": 3.3,
      "max": 4.8,
      "source": "Ashby App A (6th ed., 2025)"
    },
    "melting_point_C": {
      "min": 2000.0,
      "max": 2100.0,
      "source": "Ashby App A (6th ed., 2025)"
    },
    "specific_heat_J_kgK": {
      "min": 790.0,
      "max": 820.0,
      "source": "Ashby App A (6th ed., 2025)"
    },
    "thermal_conductivity_W_mK": {
      "min": 26.0,
      "max": 39.0,
      "source": "Ashby App A (6th ed., 2025)"
    },
    "thermal_expansion_uK": {
      "min": 7.0,
      "max": 7.9,
      "source": "Ashby App A (6th ed., 2025)"
    },
    "dielectric_constant": {
      "min": 6.5,
      "max": 6.8,
      "source": "Ashby App A (6th ed., 2025)"
    },
    "embodied_energy_MJ_kg": {
      "min": 52.0,
      "max": 52.0,
      "source": "Ashby App A (6th ed., 2025)"
    },
    "co2_footprint_kg_kg": {
      "min": 2.8,
      "max": 2.8,
      "source": "Ashby App A (6th ed., 2025)"
    },
    "water_demand_L_kg": {
      "min": 55.0,
      "max": 55.0,
      "source": "Ashby App A (6th ed., 2025)"
    }
  }
}

File: data/materials/aluminum-2024-t3.json
{
  "id": "aluminum-2024-t3",
  "name": "Aluminum 2024-T3",
  "family": "metals",
  "short_name": "Al 2024-T3",
  "subfamily": "aluminum-alloys",
  "applications": [
    "Aircraft fuselage skins",
    "Wing structures",
    "Rivet stock",
    "Aerospace fittings"
  ],
  "notes": "Cu-Mg alloy; T3 = solution treated + cold worked. High fatigue resistance.",
  "properties": {
    "density_kg_m3": {
      "min": 2770,
      "max": 2790,
      "source": "ASM Handbook Vol 2"
    },
    "price_USD_kg": {
      "min": 3.5,
      "max": 5.0,
      "source": "ASM Handbook Vol 2"
    },
    "youngs_modulus_GPa": {
      "min": 73,
      "max": 74,
      "source": "ASM Handbook Vol 2"
    },
    "yield_strength_MPa": {
      "min": 345,
      "max": 380,
      "source": "ASM Handbook Vol 2"
    },
    "ultimate_strength_MPa": {
      "min": 483,
      "max": 510,
      "source": "ASM Handbook Vol 2"
    },
    "fracture_toughness_MPa_sqrt_m": {
      "min": 26,
      "max": 37,
      "source": "ASM Handbook Vol 2"
    },
    "elongation": {
      "min": 0.12,
      "max": 0.18,
      "source": "ASM Handbook Vol 2"
    },
    "melting_point_C": {
      "min": 502,
      "max": 638,
      "source": "ASM Handbook Vol 2"
    },
    "specific_heat_J_kgK": {
      "min": 875,
      "max": 900,
      "source": "ASM Handbook Vol 2"
    },
    "thermal_conductivity_W_mK": {
      "min": 120,
      "max": 135,
      "source": "ASM Handbook Vol 2"
    },
    "thermal_expansion_uK": {
      "min": 23.2,
      "max": 23.2,
      "source": "ASM Handbook Vol 2"
    },
    "electrical_resistivity_uohm_cm": {
      "min": 5.6,
      "max": 6.1,
      "source": "ASM Handbook Vol 2"
    },
    "embodied_energy_MJ_kg": {
      "min": 155,
      "max": 210,
      "source": "Bath ICE v3.0"
    },
    "co2_footprint_kg_kg": {
      "min": 9.0,
      "max": 12.5,
      "source": "Bath ICE v3.0"
    },
    "recycle_fraction": {
      "min": 0.3,
      "max": 0.4,
      "source": "Bath ICE v3.0"
    },
    "recycle_energy_MJ_kg": {
      "min": 11,
      "max": 17,
      "source": "Bath ICE v3.0"
    },
    "recycle_co2_kg_kg": {
      "min": 0.6,
      "max": 1.0,
      "source": "Bath ICE v3.0"
    }
  }
}

File: data/materials/aluminum-5052-h32.json
{
  "id": "aluminum-5052-h32",
  "name": "Aluminum 5052-H32",
  "family": "metals",
  "short_name": "Al 5052-H32",
  "subfamily": "aluminum-alloys",
  "applications": [
    "Marine hull plating",
    "Fuel tanks",
    "Pressure vessels",
    "Sheet metal work"
  ],
  "notes": "Mg alloy; excellent corrosion resistance. H32 = strain hardened + stabilized.",
  "properties": {
    "density_kg_m3": {
      "min": 2680,
      "max": 2690,
      "source": "ASM Handbook Vol 2"
    },
    "price_USD_kg": {
      "min": 2.8,
      "max": 3.5,
      "source": "ASM Handbook Vol 2"
    },
    "youngs_modulus_GPa": {
      "min": 70,
      "max": 71,
      "source": "ASM Handbook Vol 2"
    },
    "yield_strength_MPa": {
      "min": 193,
      "max": 207,
      "source": "ASM Handbook Vol 2"
    },
    "ultimate_strength_MPa": {
      "min": 228,
      "max": 262,
      "source": "ASM Handbook Vol 2"
    },
    "fracture_toughness_MPa_sqrt_m": {
      "min": 25,
      "max": 35,
      "source": "ASM Handbook Vol 2"
    },
    "elongation": {
      "min": 0.12,
      "max": 0.17,
      "source": "ASM Handbook Vol 2"
    },
    "melting_point_C": {
      "min": 607,
      "max": 649,
      "source": "ASM Handbook Vol 2"
    },
    "specific_heat_J_kgK": {
      "min": 880,
      "max": 900,
      "source": "ASM Handbook Vol 2"
    },
    "thermal_conductivity_W_mK": {
      "min": 134,
      "max": 142,
      "source": "ASM Handbook Vol 2"
    },
    "thermal_expansion_uK": {
      "min": 23.6,
      "max": 23.8,
      "source": "ASM Handbook Vol 2"
    },
    "electrical_resistivity_uohm_cm": {
      "min": 4.9,
      "max": 5.1,
      "source": "ASM Handbook Vol 2"
    },
    "embodied_energy_MJ_kg": {
      "min": 155,
      "max": 200,
      "source": "Bath ICE v3.0"
    },
    "co2_footprint_kg_kg": {
      "min": 8.1,
      "max": 11.5,
      "source": "Bath ICE v3.0"
    },
    "recycle_fraction": {
      "min": 0.35,
      "max": 0.45,
      "source": "Bath ICE v3.0"
    },
    "recycle_energy_MJ_kg": {
      "min": 11,
      "max": 17,
      "source": "Bath ICE v3.0"
    },
    "recycle_co2_kg_kg": {
      "min": 0.6,
      "max": 1.0,
      "source": "Bath ICE v3.0"
    }
  }
}

File: data/materials/aluminum-6061-t6.json
{
  "id": "aluminum-6061-t6",
  "name": "Aluminum 6061-T6",
  "family": "metals",
  "short_name": "Al 6061-T6",
  "subfamily": "aluminum-alloys",
  "applications": [
    "Structural frames",
    "Bicycle frames",
    "Marine fittings",
    "Automotive parts",
    "Machined components"
  ],
  "notes": "Most widely used structural Al alloy. Mg-Si alloy; T6 = solution treated + peak aged.",
  "properties": {
    "density_kg_m3": {
      "min": 2700,
      "max": 2710,
      "source": "ASM Handbook Vol 2"
    },
    "price_USD_kg": {
      "min": 2.4,
      "max": 3.2,
      "source": "ASM Handbook Vol 2"
    },
    "youngs_modulus_GPa": {
      "min": 68,
      "max": 70,
      "source": "ASM Handbook Vol 2"
    },
    "yield_strength_MPa": {
      "min": 276,
      "max": 310,
      "source": "ASM Handbook Vol 2"
    },
    "ultimate_strength_MPa": {
      "min": 310,
      "max": 330,
      "source": "ASM Handbook Vol 2"
    },
    "fracture_toughness_MPa_sqrt_m": {
      "min": 29,
      "max": 35,
      "source": "ASM Handbook Vol 2"
    },
    "elongation": {
      "min": 0.08,
      "max": 0.12,
      "source": "ASM Handbook Vol 2"
    },
    "melting_point_C": {
      "min": 582,
      "max": 652,
      "source": "ASM Handbook Vol 2"
    },
    "specific_heat_J_kgK": {
      "min": 896,
      "max": 900,
      "source": "ASM Handbook Vol 2"
    },
    "thermal_conductivity_W_mK": {
      "min": 160,
      "max": 170,
      "source": "ASM Handbook Vol 2"
    },
    "thermal_expansion_uK": {
      "min": 23.4,
      "max": 23.6,
      "source": "ASM Handbook Vol 2"
    },
    "electrical_resistivity_uohm_cm": {
      "min": 3.7,
      "max": 4.1,
      "source": "ASM Handbook Vol 2"
    },
    "embodied_energy_MJ_kg": {
      "min": 155,
      "max": 200,
      "source": "Bath ICE v3.0"
    },
    "co2_footprint_kg_kg": {
      "min": 8.1,
      "max": 12.0,
      "source": "Bath ICE v3.0"
    },
    "recycle_fraction": {
      "min": 0.35,
      "max": 0.45,
      "source": "Bath ICE v3.0"
    },
    "recycle_energy_MJ_kg": {
      "min": 11,
      "max": 17,
      "source": "Bath ICE v3.0"
    },
    "recycle_co2_kg_kg": {
      "min": 0.6,
      "max": 1.0,
      "source": "Bath ICE v3.0"
    }
  }
}

File: data/materials/aluminum-alloys.json
{
  "id": "aluminum-alloys",
  "name": "Aluminum alloys",
  "family": "metals",
  "short_name": "Al alloys",
  "subfamily": "nonferrous-metals",
  "applications": [
    "Lightweight aerospace components",
    "Drawn beverage containers",
    "Building cladding"
  ],
  "properties": {
    "density_kg_m3": {
      "min": 2500.0,
      "max": 2900.0,
      "source": "Ashby App A (6th ed., 2025)"
    },
    "price_USD_kg": {
      "min": 2.6,
      "max": 2.6,
      "source": "Ashby App A (6th ed., 2025)"
    },
    "youngs_modulus_GPa": {
      "min": 68.0,
      "max": 82.0,
      "source": "Ashby App A (6th ed., 2025)"
    },
    "yield_strength_MPa": {
      "min": 30.0,
      "max": 500.0,
      "source": "Ashby App A (6th ed., 2025)"
    },
    "ultimate_strength_MPa": {
      "min": 58.0,
      "max": 550.0,
      "source": "Ashby App A (6th ed., 2025)"
    },
    "fracture_toughness_MPa_sqrt_m": {
      "min": 22.0,
      "max": 35.0,
      "source": "Ashby App A (6th ed., 2025)"
    },
    "melting_point_C": {
      "min": 470.0,
      "max": 680.0,
      "source": "Ashby App A (6th ed., 2025)"
    },
    "specific_heat_J_kgK": {
      "min": 860.0,
      "max": 990.0,
      "source": "Ashby App A (6th ed., 2025)"
    },
    "thermal_conductivity_W_mK": {
      "min": 76.0,
      "max": 240.0,
      "source": "Ashby App A (6th ed., 2025)"
    },
    "thermal_expansion_uK": {
      "min": 21.0,
      "max": 24.0,
      "source": "Ashby App A (6th ed., 2025)"
    },
    "electrical_resistivity_uohm_cm": {
      "min": 3.8,
      "max": 6.0,
      "source": "Ashby App A (6th ed., 2025)"
    },
    "embodied_energy_MJ_kg": {
      "min": 190.0,
      "max": 190.0,
      "source": "Ashby App A (6th ed., 2025)"
    },
    "co2_footprint_kg_kg": {
      "min": 12.0,
      "max": 12.0,
      "source": "Ashby App A (6th ed., 2025)"
    },
    "water_demand_L_kg": {
      "min": 1000.0,
      "max": 1000.0,
      "source": "Ashby App A (6th ed., 2025)"
    },
    "recycle_fraction": {
      "min": 0.43,
      "max": 0.43,
      "source": "Ashby App A (6th ed., 2025)"
    },
    "recycle_energy_MJ_kg": {
      "min": 33.0,
      "max": 33.0,
      "source": "Ashby App A (6th ed., 2025)"
    },
    "recycle_co2_kg_kg": {
      "min": 2.6,
      "max": 2.6,
      "source": "Ashby App A (6th ed., 2025)"
    }
  }
}

File: data/materials/aluminum-foam-closed.json
{
  "id": "aluminum-foam-closed",
  "name": "Aluminium foam, closed-cell (Alporas type)",
  "family": "foams",
  "short_name": "Al foam (closed)",
  "subfamily": "metal-foams",
  "applications": [
    "Automotive crash absorbers",
    "Blast protection panels",
    "Lightweight structural sandwich cores",
    "Heat shields"
  ],
  "notes": "Density range 0.2\u20130.9 \u00d7 solid Al. Gibson\u2013Ashby scaling: E \u221d \u03c1\u00b2, \u03c3 \u221d \u03c1^1.5. Unique on Ashby charts.",
  "properties": {
    "density_kg_m3": {
      "min": 150,
      "max": 600,
      "source": "Ashby, 'Metal Foams' (2000)"
    },
    "price_USD_kg": {
      "min": 20,
      "max": 80,
      "source": "Ashby, 'Metal Foams' (2000)"
    },
    "youngs_modulus_GPa": {
      "min": 0.1,
      "max": 2.5,
      "source": "Ashby, 'Metal Foams' (2000)"
    },
    "yield_strength_MPa": {
      "min": 0.4,
      "max": 7.0,
      "source": "Ashby, 'Metal Foams' (2000)"
    },
    "fracture_toughness_MPa_sqrt_m": {
      "min": 0.1,
      "max": 1.5,
      "source": "Ashby, 'Metal Foams' (2000)"
    },
    "specific_heat_J_kgK": {
      "min": 896,
      "max": 920,
      "source": "Ashby, 'Metal Foams' (2000)"
    },
    "thermal_conductivity_W_mK": {
      "min": 1.0,
      "max": 10.0,
      "source": "Ashby, 'Metal Foams' (2000)"
    },
    "thermal_expansion_uK": {
      "min": 22,
      "max": 24,
      "source": "Ashby, 'Metal Foams' (2000)"
    },
    "embodied_energy_MJ_kg": {
      "min": 200,
      "max": 350,
      "source": "Bath ICE v3.0 (estimate)"
    },
    "co2_footprint_kg_kg": {
      "min": 12,
      "max": 22,
      "source": "Bath ICE v3.0 (estimate)"
    },
    "recycle_fraction": {
      "min": 0.3,
      "max": 0.5,
      "source": "Bath ICE v3.0 (estimate)"
    }
  }
}

File: data/materials/aluminum-foam-open.json
{
  "id": "aluminum-foam-open",
  "name": "Aluminium foam, open-cell (ERG Duocel type)",
  "family": "foams",
  "short_name": "Al foam (open)",
  "subfamily": "metal-foams",
  "applications": [
    "Heat exchangers",
    "Acoustic absorbers",
    "Fluid filtration",
    "Bone scaffold implant research"
  ],
  "notes": "Reticulated open network. Very high specific surface area \u2014 suited for heat/mass transfer.",
  "properties": {
    "density_kg_m3": {
      "min": 70,
      "max": 400,
      "source": "Ashby, 'Metal Foams' (2000)"
    },
    "price_USD_kg": {
      "min": 50,
      "max": 200,
      "source": "Ashby, 'Metal Foams' (2000)"
    },
    "youngs_modulus_GPa": {
      "min": 0.02,
      "max": 1.0,
      "source": "Ashby, 'Metal Foams' (2000)"
    },
    "yield_strength_MPa": {
      "min": 0.1,
      "max": 2.0,
      "source": "Ashby, 'Metal Foams' (2000)"
    },
    "fracture_toughness_MPa_sqrt_m": {
      "min": 0.05,
      "max": 0.5,
      "source": "Ashby, 'Metal Foams' (2000)"
    },
    "specific_heat_J_kgK": {
      "min": 896,
      "max": 920,
      "source": "Ashby, 'Metal Foams' (2000)"
    },
    "thermal_conductivity_W_mK": {
      "min": 0.5,
      "max": 6.0,
      "source": "Ashby, 'Metal Foams' (2000)"
    },
    "thermal_expansion_uK": {
      "min": 22,
      "max": 24,
      "source": "Ashby, 'Metal Foams' (2000)"
    },
    "embodied_energy_MJ_kg": {
      "min": 200,
      "max": 400,
      "source": "Bath ICE v3.0 (estimate)"
    },
    "co2_footprint_kg_kg": {
      "min": 12,
      "max": 25,
      "source": "Bath ICE v3.0 (estimate)"
    }
  }
}

File: data/materials/aluminum-nitride.json
{
  "id": "aluminum-nitride",
  "name": "Aluminum nitride",
  "family": "ceramics-technical",
  "short_name": "AlN",
  "applications": [
    "High-conductivity electronic substrates",
    "RF-package heat spreaders"
  ],
  "properties": {
    "density_kg_m3": {
      "min": 3300.0,
      "max": 3300.0,
      "source": "Ashby App A (6th ed., 2025)"
    },
    "price_USD_kg": {
      "min": 130.0,
      "max": 130.0,
      "source": "Ashby App A (6th ed., 2025)"
    },
    "youngs_modulus_GPa": {
      "min": 300.0,
      "max": 350.0,
      "source": "Ashby App A (6th ed., 2025)"
    },
    "yield_strength_MPa": {
      "min": 300.0,
      "max": 350.0,
      "source": "Ashby App A (6th ed., 2025)"
    },
    "ultimate_strength_MPa": {
      "min": 300.0,
      "max": 350.0,
      "source": "Ashby App A (6th ed., 2025)"
    },
    "fracture_toughness_MPa_sqrt_m": {
      "min": 2.5,
      "max": 3.4,
      "source": "Ashby App A (6th ed., 2025)"
    },
    "melting_point_C": {
      "min": 2400.0,
      "max": 2500.0,
      "source": "Ashby App A (6th ed., 2025)"
    },
    "specific_heat_J_kgK": {
      "min": 780.0,
      "max": 820.0,
      "source": "Ashby App A (6th ed., 2025)"
    },
    "thermal_conductivity_W_mK": {
      "min": 140.0,
      "max": 200.0,
      "source": "Ashby App A (6th ed., 2025)"
    },
    "thermal_expansion_uK": {
      "min": 4.9,
      "max": 5.5,
      "source": "Ashby App A (6th ed., 2025)"
    },
    "dielectric_constant": {
      "min": 8.3,
      "max": 9.3,
      "source": "Ashby App A (6th ed., 2025)"
    },
    "embodied_energy_MJ_kg": {
      "min": 230.0,
      "max": 230.0,
      "source": "Ashby App A (6th ed., 2025)"
    },
    "co2_footprint_kg_kg": {
      "min": 13.0,
      "max": 13.0,
      "source": "Ashby App A (6th ed., 2025)"
    },
    "water_demand_L_kg": {
      "min": 240.0,
      "max": 240.0,
      "source": "Ashby App A (6th ed., 2025)"
    }
  }
}

File: data/materials/cfrp-quasi-iso.json
{
  "id": "cfrp-quasi-iso",
  "name": "CFRP quasi-isotropic laminate ([0/\u00b145/90]\u209b)",
  "family": "composites",
  "short_name": "CFRP QI",
  "subfamily": "carbon-fiber-composites",
  "applications": [
    "Aerospace skin panels",
    "Satellite structures",
    "Sports equipment panels",
    "Racing monocoques"
  ],
  "notes": "Balanced lay-up \u2014 in-plane properties isotropic. Much lower modulus than UD but directionally uniform.",
  "properties": {
    "density_kg_m3": {
      "min": 1520,
      "max": 1580,
      "source": "Ashby App A (6th ed., 2025)"
    },
    "price_USD_kg": {
      "min": 20,
      "max": 60,
      "source": "Ashby App A (6th ed., 2025)"
    },
    "youngs_modulus_GPa": {
      "min": 45,
      "max": 70,
      "source": "Ashby App A (6th ed., 2025)"
    },
    "yield_strength_MPa": {
      "min": 400,
      "max": 700,
      "source": "Ashby App A (6th ed., 2025)"
    },
    "ultimate_strength_MPa": {
      "min": 400,
      "max": 700,
      "source": "Ashby App A (6th ed., 2025)"
    },
    "fracture_toughness_MPa_sqrt_m": {
      "min": 20,
      "max": 40,
      "source": "Ashby App A (6th ed., 2025)"
    },
    "elongation": {
      "min": 0.008,
      "max": 0.015,
      "source": "Ashby App A (6th ed., 2025)"
    },
    "specific_heat_J_kgK": {
      "min": 900,
      "max": 1100,
      "source": "Ashby App A (6th ed., 2025)"
    },
    "thermal_conductivity_W_mK": {
      "min": 2.0,
      "max": 8.0,
      "source": "Ashby App A (6th ed., 2025)"
    },
    "thermal_expansion_uK": {
      "min": 1.0,
      "max": 4.0,
      "source": "Ashby App A (6th ed., 2025)"
    },
    "embodied_energy_MJ_kg": {
      "min": 230,
      "max": 450,
      "source": "Bath ICE v3.0"
    },
    "co2_footprint_kg_kg": {
      "min": 14,
      "max": 28,
      "source": "Bath ICE v3.0"
    },
    "recycle_fraction": {
      "min": 0.05,
      "max": 0.2,
      "source": "Bath ICE v3.0"
    },
    "recycle_energy_MJ_kg": {
      "min": 20,
      "max": 50,
      "source": "Bath ICE v3.0"
    },
    "recycle_co2_kg_kg": {
      "min": 1.5,
      "max": 4.0,
      "source": "Bath ICE v3.0"
    }
  }
}

File: data/materials/cfrp-ud.json
{
  "id": "cfrp-ud",
  "name": "CFRP, unidirectional (60% Vf, T300/epoxy)",
  "family": "composites",
  "short_name": "CFRP UD",
  "subfamily": "carbon-fiber-composites",
  "applications": [
    "Aerospace spars",
    "Formula 1 monocoques",
    "Bicycle frames",
    "Wind turbine blades"
  ],
  "notes": "Fiber-direction (0\u00b0) properties. T300 carbon fiber, 60% Vf. Transverse properties ~10\u00d7 lower.",
  "properties": {
    "density_kg_m3": {
      "min": 1550,
      "max": 1600,
      "source": "Ashby App A (6th ed., 2025)"
    },
    "price_USD_kg": {
      "min": 25,
      "max": 80,
      "source": "Ashby App A (6th ed., 2025)"
    },
    "youngs_modulus_GPa": {
      "min": 120,
      "max": 145,
      "source": "Ashby App A (6th ed., 2025)"
    },
    "yield_strength_MPa": {
      "min": 1000,
      "max": 1600,
      "source": "Ashby App A (6th ed., 2025)"
    },
    "ultimate_strength_MPa": {
      "min": 1000,
      "max": 1600,
      "source": "Ashby App A (6th ed., 2025)"
    },
    "fracture_toughness_MPa_sqrt_m": {
      "min": 25,
      "max": 45,
      "source": "Ashby App A (6th ed., 2025)"
    },
    "elongation": {
      "min": 0.006,
      "max": 0.015,
      "source": "Ashby App A (6th ed., 2025)"
    },
    "specific_heat_J_kgK": {
      "min": 900,
      "max": 1100,
      "source": "Ashby App A (6th ed., 2025)"
    },
    "thermal_conductivity_W_mK": {
      "min": 2.0,
      "max": 10.0,
      "source": "Ashby App A (6th ed., 2025)"
    },
    "thermal_expansion_uK": {
      "min": -0.5,
      "max": 2.0,
      "source": "Ashby App A (6th ed., 2025)"
    },
    "embodied_energy_MJ_kg": {
      "min": 230,
      "max": 450,
      "source": "Bath ICE v3.0"
    },
    "co2_footprint_kg_kg": {
      "min": 14,
      "max": 28,
      "source": "Bath ICE v3.0"
    },
    "recycle_fraction": {
      "min": 0.05,
      "max": 0.2,
      "source": "Bath ICE v3.0"
    },
    "recycle_energy_MJ_kg": {
      "min": 20,
      "max": 50,
      "source": "Bath ICE v3.0"
    },
    "recycle_co2_kg_kg": {
      "min": 1.5,
      "max": 4.0,
      "source": "Bath ICE v3.0"
    }
  }
}

File: data/materials/cfrp.json
{
  "id": "cfrp",
  "name": "Carbon-fiber reinforced polymer (CFRP)",
  "family": "composites",
  "short_name": "CFRP",
  "applications": [
    "Aerospace primary structure",
    "Sporting-good composite frames",
    "High-performance pressure vessels"
  ],
  "properties": {
    "density_kg_m3": {
      "min": 1500.0,
      "max": 1600.0,
      "source": "Ashby App A (6th ed., 2025)"
    },
    "price_USD_kg": {
      "min": 36.0,
      "max": 36.0,
      "source": "Ashby App A (6th ed., 2025)"
    },
    "youngs_modulus_GPa": {
      "min": 69.0,
      "max": 150.0,
      "source": "Ashby App A (6th ed., 2025)"
    },
    "yield_strength_MPa": {
      "min": 550.0,
      "max": 1100.0,
      "source": "Ashby App A (6th ed., 2025)"
    },
    "ultimate_strength_MPa": {
      "min": 550.0,
      "max": 1100.0,
      "source": "Ashby App A (6th ed., 2025)"
    },
    "fracture_toughness_MPa_sqrt_m": {
      "min": 6.1,
      "max": 20.0,
      "source": "Ashby App A (6th ed., 2025)"
    },
    "glass_temperature_C": {
      "min": 100.0,
      "max": 180.0,
      "source": "Ashby App A (6th ed., 2025)"
    },
    "specific_heat_J_kgK": {
      "min": 900.0,
      "max": 1000.0,
      "source": "Ashby App A (6th ed., 2025)"
    },
    "thermal_conductivity_W_mK": {
      "min": 1.3,
      "max": 2.6,
      "source": "Ashby App A (6th ed., 2025)"
    },
    "thermal_expansion_uK": {
      "min": 1.0,
      "max": 4.0,
      "source": "Ashby App A (6th ed., 2025)"
    },
    "embodied_energy_MJ_kg": {
      "min": 475.0,
      "max": 475.0,
      "source": "Ashby App A (6th ed., 2025)"
    },
    "co2_footprint_kg_kg": {
      "min": 34.5,
      "max": 34.5,
      "source": "Ashby App A (6th ed., 2025)"
    },
    "water_demand_L_kg": {
      "min": 1400.0,
      "max": 1400.0,
      "source": "Ashby App A (6th ed., 2025)"
    }
  }
}

File: data/materials/copper-alloys.json
{
  "id": "copper-alloys",
  "name": "Copper alloys",
  "family": "metals",
  "short_name": "Cu alloys",
  "subfamily": "nonferrous-metals",
  "applications": [
    "Power and electronics conductors",
    "Heat-exchange coils",
    "Decorative brasswork"
  ],
  "properties": {
    "density_kg_m3": {
      "min": 8900.0,
      "max": 8900.0,
      "source": "Ashby App A (6th ed., 2025)"
    },
    "price_USD_kg": {
      "min": 5.6,
      "max": 5.6,
      "source": "Ashby App A (6th ed., 2025)"
    },
    "youngs_modulus_GPa": {
      "min": 110.0,
      "max": 150.0,
      "source": "Ashby App A (6th ed., 2025)"
    },
    "yield_strength_MPa": {
      "min": 30.0,
      "max": 500.0,
      "source": "Ashby App A (6th ed., 2025)"
    },
    "ultimate_strength_MPa": {
      "min": 100.0,
      "max": 550.0,
      "source": "Ashby App A (6th ed., 2025)"
    },
    "fracture_toughness_MPa_sqrt_m": {
      "min": 30.0,
      "max": 90.0,
      "source": "Ashby App A (6th ed., 2025)"
    },
    "melting_point_C": {
      "min": 980.0,
      "max": 1100.0,
      "source": "Ashby App A (6th ed., 2025)"
    },
    "specific_heat_J_kgK": {
      "min": 370.0,
      "max": 390.0,
      "source": "Ashby App A (6th ed., 2025)"
    },
    "thermal_conductivity_W_mK": {
      "min": 160.0,
      "max": 390.0,
      "source": "Ashby App A (6th ed., 2025)"
    },
    "thermal_expansion_uK": {
      "min": 17.0,
      "max": 18.0,
      "source": "Ashby App A (6th ed., 2025)"
    },
    "electrical_resistivity_uohm_cm": {
      "min": 1.7,
      "max": 5.0,
      "source": "Ashby App A (6th ed., 2025)"
    },
    "embodied_energy_MJ_kg": {
      "min": 59.0,
      "max": 59.0,
      "source": "Ashby App A (6th ed., 2025)"
    },
    "co2_footprint_kg_kg": {
      "min": 3.6,
      "max": 3.6,
      "source": "Ashby App A (6th ed., 2025)"
    },
    "water_demand_L_kg": {
      "min": 310.0,
      "max": 310.0,
      "source": "Ashby App A (6th ed., 2025)"
    },
    "recycle_fraction": {
      "min": 0.43,
      "max": 0.43,
      "source": "Ashby App A (6th ed., 2025)"
    },
    "recycle_energy_MJ_kg": {
      "min": 13.0,
      "max": 13.0,
      "source": "Ashby App A (6th ed., 2025)"
    },
    "recycle_co2_kg_kg": {
      "min": 1.1,
      "max": 1.1,
      "source": "Ashby App A (6th ed., 2025)"
    }
  }
}

File: data/materials/epoxy.json
{
  "id": "epoxy",
  "name": "Epoxies",
  "family": "polymers",
  "short_name": "Epoxy",
  "subfamily": "thermosets",
  "applications": [
    "Structural adhesives",
    "Composite-matrix resin",
    "Encapsulation compounds"
  ],
  "properties": {
    "density_kg_m3": {
      "min": 1100.0,
      "max": 1400.0,
      "source": "Ashby App A (6th ed., 2025)"
    },
    "price_USD_kg": {
      "min": 2.6,
      "max": 2.6,
      "source": "Ashby App A (6th ed., 2025)"
    },
    "youngs_modulus_GPa": {
      "min": 2.4,
      "max": 3.1,
      "source": "Ashby App A (6th ed., 2025)"
    },
    "yield_strength_MPa": {
      "min": 36.0,
      "max": 72.0,
      "source": "Ashby App A (6th ed., 2025)"
    },
    "ultimate_strength_MPa": {
      "min": 45.0,
      "max": 90.0,
      "source": "Ashby App A (6th ed., 2025)"
    },
    "fracture_toughness_MPa_sqrt_m": {
      "min": 0.4,
      "max": 2.2,
      "source": "Ashby App A (6th ed., 2025)"
    },
    "glass_temperature_C": {
      "min": 67.0,
      "max": 170.0,
      "source": "Ashby App A (6th ed., 2025)"
    },
    "specific_heat_J_kgK": {
      "min": 1500.0,
      "max": 1700.0,
      "source": "Ashby App A (6th ed., 2025)"
    },
    "thermal_conductivity_W_mK": {
      "min": 0.18,
      "max": 0.5,
      "source": "Ashby App A (6th ed., 2025)"
    },
    "thermal_expansion_uK": {
      "min": 58.0,
      "max": 120.0,
      "source": "Ashby App A (6th ed., 2025)"
    },
    "embodied_energy_MJ_kg": {
      "min": 130.0,
      "max": 130.0,
      "source": "Ashby App A (6th ed., 2025)"
    },
    "co2_footprint_kg_kg": {
      "min": 6.6,
      "max": 6.6,
      "source": "Ashby App A (6th ed., 2025)"
    },
    "water_demand_L_kg": {
      "min": 28.0,
      "max": 28.0,
      "source": "Ashby App A (6th ed., 2025)"
    },
    "recycle_fraction": {
      "min": 0.007,
      "max": 0.007,
      "source": "Ashby App A (6th ed., 2025)"
    }
  }
}

File: data/materials/flax-epoxy.json
{
  "id": "flax-epoxy",
  "name": "Flax/epoxy composite (50 vol% UD)",
  "family": "composites",
  "short_name": "Flax/epoxy",
  "subfamily": "natural-fiber-composites",
  "applications": [
    "Automotive interior panels",
    "Sports equipment",
    "Marine deck fittings",
    "Packaging inserts"
  ],
  "notes": "Sustainable alternative to GFRP. Lower embodied energy and CO\u2082 than glass or carbon fibre composites.",
  "properties": {
    "density_kg_m3": {
      "min": 1300,
      "max": 1450,
      "source": "Published literature (Summerscales et al., 2010)"
    },
    "price_USD_kg": {
      "min": 5,
      "max": 15,
      "source": "Published literature"
    },
    "youngs_modulus_GPa": {
      "min": 25,
      "max": 40,
      "source": "Published literature"
    },
    "yield_strength_MPa": {
      "min": 180,
      "max": 290,
      "source": "Published literature"
    },
    "ultimate_strength_MPa": {
      "min": 200,
      "max": 310,
      "source": "Published literature"
    },
    "fracture_toughness_MPa_sqrt_m": {
      "min": 10,
      "max": 20,
      "source": "Published literature"
    },
    "elongation": {
      "min": 0.008,
      "max": 0.02,
      "source": "Published literature"
    },
    "specific_heat_J_kgK": {
      "min": 1200,
      "max": 1500,
      "source": "Published literature"
    },
    "thermal_conductivity_W_mK": {
      "min": 0.2,
      "max": 0.5,
      "source": "Published literature"
    },
    "thermal_expansion_uK": {
      "min": 5,
      "max": 12,
      "source": "Published literature"
    },
    "embodied_energy_MJ_kg": {
      "min": 5,
      "max": 15,
      "source": "Bath ICE v3.0"
    },
    "co2_footprint_kg_kg": {
      "min": 0.5,
      "max": 1.5,
      "source": "Bath ICE v3.0"
    },
    "recycle_fraction": {
      "min": 0.1,
      "max": 0.3,
      "source": "Bath ICE v3.0"
    }
  }
}

File: data/materials/gfrp.json
{
  "id": "gfrp",
  "name": "Glass-fiber reinforced polymer (GFRP)",
  "family": "composites",
  "short_name": "GFRP",
  "applications": [
    "Marine hull laminates",
    "Lightweight enclosures",
    "Wind-turbine blade skins"
  ],
  "properties": {
    "density_kg_m3": {
      "min": 1800.0,
      "max": 2000.0,
      "source": "Ashby App A (6th ed., 2025)"
    },
    "price_USD_kg": {
      "min": 27.0,
      "max": 27.0,
      "source": "Ashby App A (6th ed., 2025)"
    },
    "youngs_modulus_GPa": {
      "min": 15.0,
      "max": 28.0,
      "source": "Ashby App A (6th ed., 2025)"
    },
    "yield_strength_MPa": {
      "min": 110.0,
      "max": 190.0,
      "source": "Ashby App A (6th ed., 2025)"
    },
    "ultimate_strength_MPa": {
      "min": 140.0,
      "max": 240.0,
      "source": "Ashby App A (6th ed., 2025)"
    },
    "fracture_toughness_MPa_sqrt_m": {
      "min": 7.0,
      "max": 23.0,
      "source": "Ashby App A (6th ed., 2025)"
    },
    "glass_temperature_C": {
      "min": 150.0,
      "max": 200.0,
      "source": "Ashby App A (6th ed., 2025)"
    },
    "specific_heat_J_kgK": {
      "min": 1000.0,
      "max": 1200.0,
      "source": "Ashby App A (6th ed., 2025)"
    },
    "thermal_conductivity_W_mK": {
      "min": 0.4,
      "max": 0.55,
      "source": "Ashby App A (6th ed., 2025)"
    },
    "thermal_expansion_uK": {
      "min": 8.6,
      "max": 33.0,
      "source": "Ashby App A (6th ed., 2025)"
    },
    "embodied_energy_MJ_kg": {
      "min": 160.0,
      "max": 160.0,
      "source": "Ashby App A (6th ed., 2025)"
    },
    "co2_footprint_kg_kg": {
      "min": 10.0,
      "max": 10.0,
      "source": "Ashby App A (6th ed., 2025)"
    },
    "water_demand_L_kg": {
      "min": 160.0,
      "max": 160.0,
      "source": "Ashby App A (6th ed., 2025)"
    }
  }
}

File: data/materials/glass-ceramic-macor.json
{
  "id": "glass-ceramic-macor",
  "name": "Macor (machinable glass-ceramic, Corning)",
  "family": "glasses",
  "short_name": "Macor",
  "subfamily": "glass-ceramics",
  "applications": [
    "Precision vacuum components",
    "Electrical insulators",
    "Laser parts",
    "Prototyping of ceramic parts"
  ],
  "notes": "Unique: can be machined with conventional metal-working tools. No post-firing needed.",
  "properties": {
    "density_kg_m3": {
      "min": 2520,
      "max": 2550,
      "source": "Corning Macor datasheet"
    },
    "price_USD_kg": {
      "min": 100,
      "max": 400,
      "source": "Corning Macor datasheet"
    },
    "youngs_modulus_GPa": {
      "min": 66,
      "max": 67,
      "source": "Corning Macor datasheet"
    },
    "yield_strength_MPa": {
      "min": 94,
      "max": 102,
      "source": "Corning Macor datasheet"
    },
    "fracture_toughness_MPa_sqrt_m": {
      "min": 1.5,
      "max": 2.0,
      "source": "Corning Macor datasheet"
    },
    "glass_temperature_C": {
      "min": 800,
      "max": 830,
      "source": "Corning Macor datasheet"
    },
    "specific_heat_J_kgK": {
      "min": 790,
      "max": 800,
      "source": "Corning Macor datasheet"
    },
    "thermal_conductivity_W_mK": {
      "min": 1.46,
      "max": 1.6,
      "source": "Corning Macor datasheet"
    },
    "thermal_expansion_uK": {
      "min": 12.6,
      "max": 13.0,
      "source": "Corning Macor datasheet"
    },
    "dielectric_constant": {
      "min": 5.9,
      "max": 6.1,
      "source": "Corning Macor datasheet"
    },
    "embodied_energy_MJ_kg": {
      "min": 20,
      "max": 40,
      "source": "Bath ICE v3.0 (estimate)"
    },
    "co2_footprint_kg_kg": {
      "min": 1.0,
      "max": 2.5,
      "source": "Bath ICE v3.0 (estimate)"
    }
  }
}

File: data/materials/hastelloy-c276.json
{
  "id": "hastelloy-c276",
  "name": "Hastelloy C-276 (Ni-Mo-Cr alloy)",
  "family": "metals",
  "short_name": "Hastelloy C-276",
  "subfamily": "nickel-alloys",
  "applications": [
    "Chemical process vessels",
    "Flue gas desulfurisation",
    "Marine applications",
    "Nuclear waste handling"
  ],
  "notes": "Outstanding resistance to pitting, crevice, and stress corrosion. Ni-Mo alloy, no sensitisation.",
  "properties": {
    "density_kg_m3": {
      "min": 8870,
      "max": 8920,
      "source": "ASM Handbook Vol 2"
    },
    "price_USD_kg": {
      "min": 35,
      "max": 80,
      "source": "ASM Handbook Vol 2"
    },
    "youngs_modulus_GPa": {
      "min": 200,
      "max": 210,
      "source": "ASM Handbook Vol 2"
    },
    "yield_strength_MPa": {
      "min": 283,
      "max": 415,
      "source": "ASM Handbook Vol 2"
    },
    "ultimate_strength_MPa": {
      "min": 690,
      "max": 850,
      "source": "ASM Handbook Vol 2"
    },
    "fracture_toughness_MPa_sqrt_m": {
      "min": 80,
      "max": 120,
      "source": "ASM Handbook Vol 2"
    },
    "elongation": {
      "min": 0.4,
      "max": 0.6,
      "source": "ASM Handbook Vol 2"
    },
    "melting_point_C": {
      "min": 1323,
      "max": 1371,
      "source": "ASM Handbook Vol 2"
    },
    "specific_heat_J_kgK": {
      "min": 415,
      "max": 430,
      "source": "ASM Handbook Vol 2"
    },
    "thermal_conductivity_W_mK": {
      "min": 10.2,
      "max": 11.6,
      "source": "ASM Handbook Vol 2"
    },
    "thermal_expansion_uK": {
      "min": 11.1,
      "max": 11.5,
      "source": "ASM Handbook Vol 2"
    },
    "electrical_resistivity_uohm_cm": {
      "min": 129,
      "max": 133,
      "source": "ASM Handbook Vol 2"
    },
    "embodied_energy_MJ_kg": {
      "min": 180,
      "max": 260,
      "source": "Bath ICE v3.0"
    },
    "co2_footprint_kg_kg": {
      "min": 13,
      "max": 20,
      "source": "Bath ICE v3.0"
    },
    "recycle_fraction": {
      "min": 0.3,
      "max": 0.45,
      "source": "Bath ICE v3.0"
    },
    "recycle_energy_MJ_kg": {
      "min": 15,
      "max": 30,
      "source": "Bath ICE v3.0"
    },
    "recycle_co2_kg_kg": {
      "min": 1.0,
      "max": 2.0,
      "source": "Bath ICE v3.0"
    }
  }
}

File: data/materials/high-carbon-steel.json
{
  "id": "high-carbon-steel",
  "name": "High carbon steel",
  "family": "metals",
  "short_name": "Steel (high C)",
  "subfamily": "ferrous-metals",
  "applications": [
    "Wear-tolerant tooling",
    "Heavy springs",
    "Rail track and rolling stock"
  ],
  "properties": {
    "density_kg_m3": {
      "min": 7800.0,
      "max": 7900.0,
      "source": "Ashby App A (6th ed., 2025)"
    },
    "price_USD_kg": {
      "min": 0.76,
      "max": 0.76,
      "source": "Ashby App A (6th ed., 2025)"
    },
    "youngs_modulus_GPa": {
      "min": 200.0,
      "max": 220.0,
      "source": "Ashby App A (6th ed., 2025)"
    },
    "yield_strength_MPa": {
      "min": 400.0,
      "max": 1200.0,
      "source": "Ashby App A (6th ed., 2025)"
    },
    "ultimate_strength_MPa": {
      "min": 550.0,
      "max": 1600.0,
      "source": "Ashby App A (6th ed., 2025)"
    },
    "fracture_toughness_MPa_sqrt_m": {
      "min": 27.0,
      "max": 92.0,
      "source": "Ashby App A (6th ed., 2025)"
    },
    "melting_point_C": {
      "min": 1300.0,
      "max": 1500.0,
      "source": "Ashby App A (6th ed., 2025)"
    },
    "specific_heat_J_kgK": {
      "min": 440.0,
      "max": 510.0,
      "source": "Ashby App A (6th ed., 2025)"
    },
    "thermal_conductivity_W_mK": {
      "min": 47.0,
      "max": 53.0,
      "source": "Ashby App A (6th ed., 2025)"
    },
    "thermal_expansion_uK": {
      "min": 11.0,
      "max": 14.0,
      "source": "Ashby App A (6th ed., 2025)"
    },
    "electrical_resistivity_uohm_cm": {
      "min": 17.0,
      "max": 20.0,
      "source": "Ashby App A (6th ed., 2025)"
    },
    "embodied_energy_MJ_kg": {
      "min": 32.0,
      "max": 32.0,
      "source": "Ashby App A (6th ed., 2025)"
    },
    "co2_footprint_kg_kg": {
      "min": 2.4,
      "max": 2.4,
      "source": "Ashby App A (6th ed., 2025)"
    },
    "water_demand_L_kg": {
      "min": 45.0,
      "max": 45.0,
      "source": "Ashby App A (6th ed., 2025)"
    },
    "recycle_fraction": {
      "min": 0.42,
      "max": 0.42,
      "source": "Ashby App A (6th ed., 2025)"
    },
    "recycle_energy_MJ_kg": {
      "min": 8.5,
      "max": 8.5,
      "source": "Ashby App A (6th ed., 2025)"
    },
    "recycle_co2_kg_kg": {
      "min": 0.67,
      "max": 0.67,
      "source": "Ashby App A (6th ed., 2025)"
    }
  }
}

File: data/materials/inconel-625.json
{
  "id": "inconel-625",
  "name": "Inconel 625 (nickel superalloy)",
  "family": "metals",
  "short_name": "Inconel 625",
  "subfamily": "nickel-alloys",
  "applications": [
    "Aerospace exhaust ducts",
    "Marine propellers",
    "Chemical processing",
    "Nuclear reactors"
  ],
  "notes": "Ni-Cr-Mo alloy. Excellent corrosion and oxidation resistance to 980\u00b0C. Solid-solution strengthened.",
  "properties": {
    "density_kg_m3": {
      "min": 8440,
      "max": 8450,
      "source": "ASM Handbook Vol 2"
    },
    "price_USD_kg": {
      "min": 40,
      "max": 80,
      "source": "ASM Handbook Vol 2"
    },
    "youngs_modulus_GPa": {
      "min": 207,
      "max": 215,
      "source": "ASM Handbook Vol 2"
    },
    "yield_strength_MPa": {
      "min": 414,
      "max": 690,
      "source": "ASM Handbook Vol 2"
    },
    "ultimate_strength_MPa": {
      "min": 827,
      "max": 1000,
      "source": "ASM Handbook Vol 2"
    },
    "fracture_toughness_MPa_sqrt_m": {
      "min": 70,
      "max": 110,
      "source": "ASM Handbook Vol 2"
    },
    "elongation": {
      "min": 0.3,
      "max": 0.42,
      "source": "ASM Handbook Vol 2"
    },
    "melting_point_C": {
      "min": 1290,
      "max": 1350,
      "source": "ASM Handbook Vol 2"
    },
    "specific_heat_J_kgK": {
      "min": 410,
      "max": 430,
      "source": "ASM Handbook Vol 2"
    },
    "thermal_conductivity_W_mK": {
      "min": 9.8,
      "max": 10.8,
      "source": "ASM Handbook Vol 2"
    },
    "thermal_expansion_uK": {
      "min": 12.8,
      "max": 13.0,
      "source": "ASM Handbook Vol 2"
    },
    "electrical_resistivity_uohm_cm": {
      "min": 128,
      "max": 132,
      "source": "ASM Handbook Vol 2"
    },
    "embodied_energy_MJ_kg": {
      "min": 180,
      "max": 260,
      "source": "Bath ICE v3.0"
    },
    "co2_footprint_kg_kg": {
      "min": 13,
      "max": 20,
      "source": "Bath ICE v3.0"
    },
    "recycle_fraction": {
      "min": 0.3,
      "max": 0.45,
      "source": "Bath ICE v3.0"
    },
    "recycle_energy_MJ_kg": {
      "min": 15,
      "max": 30,
      "source": "Bath ICE v3.0"
    },
    "recycle_co2_kg_kg": {
      "min": 1.0,
      "max": 2.0,
      "source": "Bath ICE v3.0"
    }
  }
}
