Repository: Seymurhh/OpenChartMS

# OpenChartMS data pipeline

This directory holds the material property corpus and supporting metadata.

## Files

| Path | Purpose |
|---|---|
| `schema.json` | JSON Schema (Draft 2020-12) for material records |
| `families.json` | Family list + color palette for chart layers |
| `indices.json` | Catalog of standard material indices (Ashby Appendix C) |
| `materials/*.json` | One JSON record per material (56 in Phase 1) |
| `materials.json` | Combined index of all materials, read by the web app |
| `SCHEMA.md` | Human-readable property dictionary + units |

File: data/materials/inconel-718.json
{
  "id": "inconel-718",
  "name": "Inconel 718 (nickel superalloy)",
  "family": "metals",
  "short_name": "Inconel 718",
  "subfamily": "nickel-alloys",
  "applications": [
    "Jet engine turbine discs",
    "Rocket motor casings",
    "Nuclear fuel spacers",
    "Cryogenic tankage"
  ],
  "notes": "Ni-Fe-Cr alloy, precipitation hardened. Workhorse of high-temperature gas turbines.",
  "properties": {
    "density_kg_m3": {
      "min": 8190,
      "max": 8220,
      "source": "ASM Handbook Vol 2"
    },
    "price_USD_kg": {
      "min": 40,
      "max": 90,
      "source": "ASM Handbook Vol 2"
    },
    "youngs_modulus_GPa": {
      "min": 200,
      "max": 211,
      "source": "ASM Handbook Vol 2"
    },
    "yield_strength_MPa": {
      "min": 1000,
      "max": 1185,
      "source": "ASM Handbook Vol 2"
    },
    "ultimate_strength_MPa": {
      "min": 1240,
      "max": 1380,
      "source": "ASM Handbook Vol 2"
    },
    "fracture_toughness_MPa_sqrt_m": {
      "min": 50,
      "max": 90,
      "source": "ASM Handbook Vol 2"
    },
    "elongation": {
      "min": 0.12,
      "max": 0.18,
      "source": "ASM Handbook Vol 2"
    },
    "melting_point_C": {
      "min": 1260,
      "max": 1336,
      "source": "ASM Handbook Vol 2"
    },
    "specific_heat_J_kgK": {
      "min": 430,
      "max": 440,
      "source": "ASM Handbook Vol 2"
    },
    "thermal_conductivity_W_mK": {
      "min": 11.4,
      "max": 11.8,
      "source": "ASM Handbook Vol 2"
    },
    "thermal_expansion_uK": {
      "min": 13.0,
      "max": 13.2,
      "source": "ASM Handbook Vol 2"
    },
    "electrical_resistivity_uohm_cm": {
      "min": 120,
      "max": 130,
      "source": "ASM Handbook Vol 2"
    },
    "embodied_energy_MJ_kg": {
      "min": 180,
      "max": 270,
      "source": "Bath ICE v3.0"
    },
    "co2_footprint_kg_kg": {
      "min": 13,
      "max": 21,
      "source": "Bath ICE v3.0"
    },
    "recycle_fraction": {
      "min": 0.3,
      "max": 0.45,
      "source": "Bath ICE v3.0"
    },
    "recycle_energy_MJ_kg": {
      "min": 15,
      "max": 30,
      "source": "Bath ICE v3.0"
    },
    "recycle_co2_kg_kg": {
      "min": 1.0,
      "max": 2.0,
      "source": "Bath ICE v3.0"
    }
  }
}

File: data/materials/lead-alloys.json
{
  "id": "lead-alloys",
  "name": "Lead alloys",
  "family": "metals",
  "short_name": "Pb alloys",
  "subfamily": "nonferrous-metals",
  "applications": [
    "Radiation shielding",
    "Solder alloys",
    "Lead-acid battery plates"
  ],
  "properties": {
    "density_kg_m3": {
      "min": 10000.0,
      "max": 11000.0,
      "source": "Ashby App A (6th ed., 2025)"
    },
    "price_USD_kg": {
      "min": 3.9,
      "max": 3.9,
      "source": "Ashby App A (6th ed., 2025)"
    },
    "youngs_modulus_GPa": {
      "min": 13.0,
      "max": 15.0,
      "source": "Ashby App A (6th ed., 2025)"
    },
    "yield_strength_MPa": {
      "min": 8.0,
      "max": 14.0,
      "source": "Ashby App A (6th ed., 2025)"
    },
    "ultimate_strength_MPa": {
      "min": 12.0,
      "max": 20.0,
      "source": "Ashby App A (6th ed., 2025)"
    },
    "fracture_toughness_MPa_sqrt_m": {
      "min": 5.0,
      "max": 15.0,
      "source": "Ashby App A (6th ed., 2025)"
    },
    "melting_point_C": {
      "min": 320.0,
      "max": 330.0,
      "source": "Ashby App A (6th ed., 2025)"
    },
    "specific_heat_J_kgK": {
      "min": 120.0,
      "max": 150.0,
      "source": "Ashby App A (6th ed., 2025)"
    },
    "thermal_conductivity_W_mK": {
      "min": 22.0,
      "max": 36.0,
      "source": "Ashby App A (6th ed., 2025)"
    },
    "thermal_expansion_uK": {
      "min": 18.0,
      "max": 32.0,
      "source": "Ashby App A (6th ed., 2025)"
    },
    "electrical_resistivity_uohm_cm": {
      "min": 15.0,
      "max": 22.0,
      "source": "Ashby App A (6th ed., 2025)"
    },
    "embodied_energy_MJ_kg": {
      "min": 32.0,
      "max": 32.0,
      "source": "Ashby App A (6th ed., 2025)"
    },
    "co2_footprint_kg_kg": {
      "min": 2.6,
      "max": 2.6,
      "source": "Ashby App A (6th ed., 2025)"
    },
    "water_demand_L_kg": {
      "min": 480.0,
      "max": 480.0,
      "source": "Ashby App A (6th ed., 2025)"
    },
    "recycle_fraction": {
      "min": 0.72,
      "max": 0.72,
      "source": "Ashby App A (6th ed., 2025)"
    },
    "recycle_energy_MJ_kg": {
      "min": 8.6,
      "max": 8.6,
      "source": "Ashby App A (6th ed., 2025)"
    },
    "recycle_co2_kg_kg": {
      "min": 0.67,
      "max": 0.67,
      "source": "Ashby App A (6th ed., 2025)"
    }
  }
}

File: data/materials/low-alloy-steel.json
{
  "id": "low-alloy-steel",
  "name": "Low alloy steel",
  "family": "metals",
  "short_name": "Steel (low alloy)",
  "subfamily": "ferrous-metals",
  "applications": [
    "Engineered springs",
    "Rolling-element bearings",
    "High-fatigue parts"
  ],
  "properties": {
    "density_kg_m3": {
      "min": 7800.0,
      "max": 7900.0,
      "source": "Ashby App A (6th ed., 2025)"
    },
    "price_USD_kg": {
      "min": 0.84,
      "max": 0.84,
      "source": "Ashby App A (6th ed., 2025)"
    },
    "youngs_modulus_GPa": {
      "min": 210.0,
      "max": 220.0,
      "source": "Ashby App A (6th ed., 2025)"
    },
    "yield_strength_MPa": {
      "min": 400.0,
      "max": 1500.0,
      "source": "Ashby App A (6th ed., 2025)"
    },
    "ultimate_strength_MPa": {
      "min": 550.0,
      "max": 1800.0,
      "source": "Ashby App A (6th ed., 2025)"
    },
    "fracture_toughness_MPa_sqrt_m": {
      "min": 14.0,
      "max": 200.0,
      "source": "Ashby App A (6th ed., 2025)"
    },
    "melting_point_C": {
      "min": 1400.0,
      "max": 1500.0,
      "source": "Ashby App A (6th ed., 2025)"
    },
    "specific_heat_J_kgK": {
      "min": 410.0,
      "max": 530.0,
      "source": "Ashby App A (6th ed., 2025)"
    },
    "thermal_conductivity_W_mK": {
      "min": 34.0,
      "max": 55.0,
      "source": "Ashby App A (6th ed., 2025)"
    },
    "thermal_expansion_uK": {
      "min": 11.0,
      "max": 14.0,
      "source": "Ashby App A (6th ed., 2025)"
    },
    "electrical_resistivity_uohm_cm": {
      "min": 15.0,
      "max": 35.0,
      "source": "Ashby App A (6th ed., 2025)"
    },
    "embodied_energy_MJ_kg": {
      "min": 31.0,
      "max": 31.0,
      "source": "Ashby App A (6th ed., 2025)"
    },
    "co2_footprint_kg_kg": {
      "min": 2.5,
      "max": 2.5,
      "source": "Ashby App A (6th ed., 2025)"
    },
    "water_demand_L_kg": {
      "min": 49.0,
      "max": 49.0,
      "source": "Ashby App A (6th ed., 2025)"
    },
    "recycle_fraction": {
      "min": 0.42,
      "max": 0.42,
      "source": "Ashby App A (6th ed., 2025)"
    },
    "recycle_energy_MJ_kg": {
      "min": 9.0,
      "max": 9.0,
      "source": "Ashby App A (6th ed., 2025)"
    },
    "recycle_co2_kg_kg": {
      "min": 0.65,
      "max": 0.65,
      "source": "Ashby App A (6th ed., 2025)"
    }
  }
}

File: data/materials/magnesium-alloys.json
{
  "id": "magnesium-alloys",
  "name": "Magnesium alloys",
  "family": "metals",
  "short_name": "Mg alloys",
  "subfamily": "nonferrous-metals",
  "applications": [
    "Lightweight die castings",
    "Power-tool housings",
    "Aerospace and motorsport parts"
  ],
  "properties": {
    "density_kg_m3": {
      "min": 1700.0,
      "max": 2000.0,
      "source": "Ashby App A (6th ed., 2025)"
    },
    "price_USD_kg": {
      "min": 3.4,
      "max": 3.4,
      "source": "Ashby App A (6th ed., 2025)"
    },
    "youngs_modulus_GPa": {
      "min": 42.0,
      "max": 47.0,
      "source": "Ashby App A (6th ed., 2025)"
    },
    "yield_strength_MPa": {
      "min": 70.0,
      "max": 400.0,
      "source": "Ashby App A (6th ed., 2025)"
    },
    "ultimate_strength_MPa": {
      "min": 190.0,
      "max": 480.0,
      "source": "Ashby App A (6th ed., 2025)"
    },
    "fracture_toughness_MPa_sqrt_m": {
      "min": 12.0,
      "max": 18.0,
      "source": "Ashby App A (6th ed., 2025)"
    },
    "melting_point_C": {
      "min": 450.0,
      "max": 650.0,
      "source": "Ashby App A (6th ed., 2025)"
    },
    "specific_heat_J_kgK": {
      "min": 960.0,
      "max": 1100.0,
      "source": "Ashby App A (6th ed., 2025)"
    },
    "thermal_conductivity_W_mK": {
      "min": 50.0,
      "max": 160.0,
      "source": "Ashby App A (6th ed., 2025)"
    },
    "thermal_expansion_uK": {
      "min": 25.0,
      "max": 28.0,
      "source": "Ashby App A (6th ed., 2025)"
    },
    "electrical_resistivity_uohm_cm": {
      "min": 5.5,
      "max": 15.0,
      "source": "Ashby App A (6th ed., 2025)"
    },
    "embodied_energy_MJ_kg": {
      "min": 320.0,
      "max": 320.0,
      "source": "Ashby App A (6th ed., 2025)"
    },
    "co2_footprint_kg_kg": {
      "min": 45.0,
      "max": 45.0,
      "source": "Ashby App A (6th ed., 2025)"
    },
    "water_demand_L_kg": {
      "min": 980.0,
      "max": 980.0,
      "source": "Ashby App A (6th ed., 2025)"
    },
    "recycle_fraction": {
      "min": 0.39,
      "max": 0.39,
      "source": "Ashby App A (6th ed., 2025)"
    },
    "recycle_energy_MJ_kg": {
      "min": 49.0,
      "max": 49.0,
      "source": "Ashby App A (6th ed., 2025)"
    },
    "recycle_co2_kg_kg": {
      "min": 3.8,
      "max": 3.8,
      "source": "Ashby App A (6th ed., 2025)"
    }
  }
}

File: data/materials/medium-carbon-steel.json
{
  "id": "medium-carbon-steel",
  "name": "Medium carbon steel",
  "family": "metals",
  "short_name": "Steel (med C)",
  "subfamily": "ferrous-metals",
  "applications": [
    "Power-transmission components",
    "Hand-tool stock",
    "Quenched and tempered shafts"
  ],
  "properties": {
    "density_kg_m3": {
      "min": 7800.0,
      "max": 7900.0,
      "source": "Ashby App A (6th ed., 2025)"
    },
    "price_USD_kg": {
      "min": 0.76,
      "max": 0.76,
      "source": "Ashby App A (6th ed., 2025)"
    },
    "youngs_modulus_GPa": {
      "min": 200.0,
      "max": 220.0,
      "source": "Ashby App A (6th ed., 2025)"
    },
    "yield_strength_MPa": {
      "min": 310.0,
      "max": 900.0,
      "source": "Ashby App A (6th ed., 2025)"
    },
    "ultimate_strength_MPa": {
      "min": 410.0,
      "max": 1200.0,
      "source": "Ashby App A (6th ed., 2025)"
    },
    "fracture_toughness_MPa_sqrt_m": {
      "min": 12.0,
      "max": 92.0,
      "source": "Ashby App A (6th ed., 2025)"
    },
    "melting_point_C": {
      "min": 1400.0,
      "max": 1500.0,
      "source": "Ashby App A (6th ed., 2025)"
    },
    "specific_heat_J_kgK": {
      "min": 440.0,
      "max": 520.0,
      "source": "Ashby App A (6th ed., 2025)"
    },
    "thermal_conductivity_W_mK": {
      "min": 45.0,
      "max": 55.0,
      "source": "Ashby App A (6th ed., 2025)"
    },
    "thermal_expansion_uK": {
      "min": 10.0,
      "max": 14.0,
      "source": "Ashby App A (6th ed., 2025)"
    },
    "electrical_resistivity_uohm_cm": {
      "min": 15.0,
      "max": 22.0,
      "source": "Ashby App A (6th ed., 2025)"
    },
    "embodied_energy_MJ_kg": {
      "min": 32.0,
      "max": 32.0,
      "source": "Ashby App A (6th ed., 2025)"
    },
    "co2_footprint_kg_kg": {
      "min": 2.4,
      "max": 2.4,
      "source": "Ashby App A (6th ed., 2025)"
    },
    "water_demand_L_kg": {
      "min": 47.0,
      "max": 47.0,
      "source": "Ashby App A (6th ed., 2025)"
    },
    "recycle_fraction": {
      "min": 0.42,
      "max": 0.42,
      "source": "Ashby App A (6th ed., 2025)"
    },
    "recycle_energy_MJ_kg": {
      "min": 8.5,
      "max": 8.5,
      "source": "Ashby App A (6th ed., 2025)"
    },
    "recycle_co2_kg_kg": {
      "min": 0.67,
      "max": 0.67,
      "source": "Ashby App A (6th ed., 2025)"
    }
  }
}

File: data/materials/nickel-alloys.json
{
  "id": "nickel-alloys",
  "name": "Nickel alloys",
  "family": "metals",
  "short_name": "Ni alloys",
  "subfamily": "nonferrous-metals",
  "applications": [
    "High-temperature turbine blades",
    "Chemical plant equipment",
    "Thermocouple wires"
  ],
  "properties": {
    "density_kg_m3": {
      "min": 8800.0,
      "max": 9000.0,
      "source": "Ashby App A (6th ed., 2025)"
    },
    "price_USD_kg": {
      "min": 15.0,
      "max": 15.0,
      "source": "Ashby App A (6th ed., 2025)"
    },
    "youngs_modulus_GPa": {
      "min": 190.0,
      "max": 220.0,
      "source": "Ashby App A (6th ed., 2025)"
    },
    "yield_strength_MPa": {
      "min": 70.0,
      "max": 1100.0,
      "source": "Ashby App A (6th ed., 2025)"
    },
    "ultimate_strength_MPa": {
      "min": 350.0,
      "max": 1200.0,
      "source": "Ashby App A (6th ed., 2025)"
    },
    "fracture_toughness_MPa_sqrt_m": {
      "min": 80.0,
      "max": 110.0,
      "source": "Ashby App A (6th ed., 2025)"
    },
    "melting_point_C": {
      "min": 1400.0,
      "max": 1500.0,
      "source": "Ashby App A (6th ed., 2025)"
    },
    "specific_heat_J_kgK": {
      "min": 450.0,
      "max": 460.0,
      "source": "Ashby App A (6th ed., 2025)"
    },
    "thermal_conductivity_W_mK": {
      "min": 67.0,
      "max": 91.0,
      "source": "Ashby App A (6th ed., 2025)"
    },
    "thermal_expansion_uK": {
      "min": 12.0,
      "max": 14.0,
      "source": "Ashby App A (6th ed., 2025)"
    },
    "electrical_resistivity_uohm_cm": {
      "min": 8.0,
      "max": 10.0,
      "source": "Ashby App A (6th ed., 2025)"
    },
    "embodied_energy_MJ_kg": {
      "min": 220.0,
      "max": 220.0,
      "source": "Ashby App A (6th ed., 2025)"
    },
    "co2_footprint_kg_kg": {
      "min": 12.0,
      "max": 12.0,
      "source": "Ashby App A (6th ed., 2025)"
    },
    "water_demand_L_kg": {
      "min": 260.0,
      "max": 260.0,
      "source": "Ashby App A (6th ed., 2025)"
    },
    "recycle_fraction": {
      "min": 0.24,
      "max": 0.24,
      "source": "Ashby App A (6th ed., 2025)"
    },
    "recycle_energy_MJ_kg": {
      "min": 37.0,
      "max": 37.0,
      "source": "Ashby App A (6th ed., 2025)"
    },
    "recycle_co2_kg_kg": {
      "min": 2.9,
      "max": 2.9,
      "source": "Ashby App A (6th ed., 2025)"
    }
  }
}

File: data/materials/polyester-thermoset.json
{
  "id": "polyester-thermoset",
  "name": "Polyester (thermoset)",
  "family": "polymers",
  "short_name": "Polyester",
  "subfamily": "thermosets",
  "applications": [
    "Marine and recreational composites",
    "Glass-fiber bodywork",
    "Architectural panels"
  ],
  "properties": {
    "density_kg_m3": {
      "min": 1000.0,
      "max": 1400.0,
      "source": "Ashby App A (6th ed., 2025)"
    },
    "price_USD_kg": {
      "min": 4.1,
      "max": 4.1,
      "source": "Ashby App A (6th ed., 2025)"
    },
    "youngs_modulus_GPa": {
      "min": 2.1,
      "max": 4.4,
      "source": "Ashby App A (6th ed., 2025)"
    },
    "yield_strength_MPa": {
      "min": 33.0,
      "max": 40.0,
      "source": "Ashby App A (6th ed., 2025)"
    },
    "ultimate_strength_MPa": {
      "min": 41.0,
      "max": 90.0,
      "source": "Ashby App A (6th ed., 2025)"
    },
    "fracture_toughness_MPa_sqrt_m": {
      "min": 1.1,
      "max": 1.7,
      "source": "Ashby App A (6th ed., 2025)"
    },
    "glass_temperature_C": {
      "min": 150.0,
      "max": 210.0,
      "source": "Ashby App A (6th ed., 2025)"
    },
    "specific_heat_J_kgK": {
      "min": 1500.0,
      "max": 1600.0,
      "source": "Ashby App A (6th ed., 2025)"
    },
    "thermal_conductivity_W_mK": {
      "min": 0.29,
      "max": 0.3,
      "source": "Ashby App A (6th ed., 2025)"
    },
    "thermal_expansion_uK": {
      "min": 99.0,
      "max": 180.0,
      "source": "Ashby App A (6th ed., 2025)"
    },
    "embodied_energy_MJ_kg": {
      "min": 71.0,
      "max": 71.0,
      "source": "Ashby App A (6th ed., 2025)"
    },
    "co2_footprint_kg_kg": {
      "min": 2.5,
      "max": 2.5,
      "source": "Ashby App A (6th ed., 2025)"
    },
    "water_demand_L_kg": {
      "min": 200.0,
      "max": 200.0,
      "source": "Ashby App A (6th ed., 2025)"
    },
    "recycle_fraction": {
      "min": 0.001,
      "max": 0.001,
      "source": "Ashby App A (6th ed., 2025)"
    }
  }
}

File: data/materials/porcelain.json
{
  "id": "porcelain",
  "name": "Porcelain (fired, technical grade)",
  "family": "ceramics-nontechnical",
  "short_name": "Porcelain",
  "subfamily": "silicate-ceramics",
  "applications": [
    "Electrical insulators",
    "Sanitaryware",
    "Tableware",
    "Chemical laboratory ware"
  ],
  "notes": "Kaolin + feldspar + quartz, fired ~1250\u00b0C. Dense (< 0.5% porosity). Good electrical insulation.",
  "properties": {
    "density_kg_m3": {
      "min": 2300,
      "max": 2500,
      "source": "Cambridge Materials Data Book (2011)"
    },
    "price_USD_kg": {
      "min": 1.0,
      "max": 5.0,
      "source": "Cambridge Materials Data Book (2011)"
    },
    "youngs_modulus_GPa": {
      "min": 55,
      "max": 75,
      "source": "Cambridge Materials Data Book (2011)"
    },
    "yield_strength_MPa": {
      "min": 50,
      "max": 100,
      "source": "Cambridge Materials Data Book (2011)"
    },
    "fracture_toughness_MPa_sqrt_m": {
      "min": 0.8,
      "max": 1.5,
      "source": "Cambridge Materials Data Book (2011)"
    },
    "melting_point_C": {
      "min": 1250,
      "max": 1400,
      "source": "Cambridge Materials Data Book (2011)"
    },
    "specific_heat_J_kgK": {
      "min": 800,
      "max": 900,
      "source": "Cambridge Materials Data Book (2011)"
    },
    "thermal_conductivity_W_mK": {
      "min": 1.5,
      "max": 3.0,
      "source": "Cambridge Materials Data Book (2011)"
    },
    "thermal_expansion_uK": {
      "min": 4.0,
      "max": 7.0,
      "source": "Cambridge Materials Data Book (2011)"
    },
    "dielectric_constant": {
      "min": 5.0,
      "max": 8.0,
      "source": "Cambridge Materials Data Book (2011)"
    },
    "embodied_energy_MJ_kg": {
      "min": 8.0,
      "max": 15.0,
      "source": "Bath ICE v3.0"
    },
    "co2_footprint_kg_kg": {
      "min": 0.5,
      "max": 1.1,
      "source": "Bath ICE v3.0"
    },
    "recycle_fraction": {
      "min": 0.0,
      "max": 0.05,
      "source": "Bath ICE v3.0"
    }
  }
}

File: data/materials/silicone-elastomers.json
{
  "id": "silicone-elastomers",
  "name": "Silicone elastomers",
  "family": "elastomers",
  "short_name": "Silicone",
  "applications": [
    "Medical implant components",
    "Electronics potting compounds",
    "High-temperature seals"
  ],
  "properties": {
    "density_kg_m3": {
      "min": 1300.0,
      "max": 1800.0,
      "source": "Ashby App A (6th ed., 2025)"
    },
    "price_USD_kg": {
      "min": 5.4,
      "max": 5.4,
      "source": "Ashby App A (6th ed., 2025)"
    },
    "youngs_modulus_GPa": {
      "min": 0.005,
      "max": 0.022,
      "source": "Ashby App A (6th ed., 2025)"
    },
    "yield_strength_MPa": {
      "min": 2.4,
      "max": 5.5,
      "source": "Ashby App A (6th ed., 2025)"
    },
    "ultimate_strength_MPa": {
      "min": 2.4,
      "max": 5.5,
      "source": "Ashby App A (6th ed., 2025)"
    },
    "fracture_toughness_MPa_sqrt_m": {
      "min": 0.033,
      "max": 0.5,
      "source": "Ashby App A (6th ed., 2025)"
    },
    "glass_temperature_C": {
      "min": -120.0,
      "max": -73.0,
      "source": "Ashby App A (6th ed., 2025)"
    },
    "specific_heat_J_kgK": {
      "min": 1100.0,
      "max": 1300.0,
      "source": "Ashby App A (6th ed., 2025)"
    },
    "thermal_conductivity_W_mK": {
      "min": 0.3,
      "max": 1.0,
      "source": "Ashby App A (6th ed., 2025)"
    },
    "thermal_expansion_uK": {
      "min": 250.0,
      "max": 300.0,
      "source": "Ashby App A (6th ed., 2025)"
    },
    "embodied_energy_MJ_kg": {
      "min": 120.0,
      "max": 120.0,
      "source": "Ashby App A (6th ed., 2025)"
    },
    "co2_footprint_kg_kg": {
      "min": 6.5,
      "max": 6.5,
      "source": "Ashby App A (6th ed., 2025)"
    },
    "water_demand_L_kg": {
      "min": 3.3,
      "max": 3.3,
      "source": "Ashby App A (6th ed., 2025)"
    },
    "recycle_fraction": {
      "min": 0.001,
      "max": 0.001,
      "source": "Ashby App A (6th ed., 2025)"
    }
  }
}

File: data/materials/stainless-17-4ph.json
{
  "id": "stainless-17-4ph",
  "name": "Stainless steel 17-4 PH (H900)",
  "family": "metals",
  "short_name": "SS 17-4PH",
  "subfamily": "ferrous-metals",
  "applications": [
    "Aerospace components",
    "Oil and gas valves",
    "Nuclear reactors",
    "Pump shafts"
  ],
  "notes": "Precipitation-hardened martensitic SS. H900 condition (aged at 900\u00b0F / 482\u00b0C) = peak strength.",
  "properties": {
    "density_kg_m3": {
      "min": 7780,
      "max": 7800,
      "source": "ASM Handbook Vol 1"
    },
    "price_USD_kg": {
      "min": 8.0,
      "max": 15.0,
      "source": "ASM Handbook Vol 1"
    },
    "youngs_modulus_GPa": {
      "min": 196,
      "max": 200,
      "source": "ASM Handbook Vol 1"
    },
    "yield_strength_MPa": {
      "min": 1170,
      "max": 1310,
      "source": "ASM Handbook Vol 1"
    },
    "ultimate_strength_MPa": {
      "min": 1310,
      "max": 1380,
      "source": "ASM Handbook Vol 1"
    },
    "fracture_toughness_MPa_sqrt_m": {
      "min": 55,
      "max": 77,
      "source": "ASM Handbook Vol 1"
    },
    "elongation": {
      "min": 0.05,
      "max": 0.1,
      "source": "ASM Handbook Vol 1"
    },
    "melting_point_C": {
      "min": 1400,
      "max": 1440,
      "source": "ASM Handbook Vol 1"
    },
    "specific_heat_J_kgK": {
      "min": 460,
      "max": 480,
      "source": "ASM Handbook Vol 1"
    },
    "thermal_conductivity_W_mK": {
      "min": 17.8,
      "max": 18.4,
      "source": "ASM Handbook Vol 1"
    },
    "thermal_expansion_uK": {
      "min": 10.8,
      "max": 11.2,
      "source": "ASM Handbook Vol 1"
    },
    "electrical_resistivity_uohm_cm": {
      "min": 77,
      "max": 80,
      "source": "ASM Handbook Vol 1"
    },
    "embodied_energy_MJ_kg": {
      "min": 55,
      "max": 70,
      "source": "Bath ICE v3.0"
    },
    "co2_footprint_kg_kg": {
      "min": 6.0,
      "max": 7.5,
      "source": "Bath ICE v3.0"
    },
    "recycle_fraction": {
      "min": 0.6,
      "max": 0.75,
      "source": "Bath ICE v3.0"
    },
    "recycle_energy_MJ_kg": {
      "min": 10,
      "max": 18,
      "source": "Bath ICE v3.0"
    },
    "recycle_co2_kg_kg": {
      "min": 0.7,
      "max": 1.2,
      "source": "Bath ICE v3.0"
    }
  }
}

File: data/materials/stainless-304.json
{
  "id": "stainless-304",
  "name": "Stainless steel 304 (18-8)",
  "family": "metals",
  "short_name": "SS 304",
  "subfamily": "ferrous-metals",
  "applications": [
    "Food processing equipment",
    "Kitchen appliances",
    "Chemical tanks",
    "Architectural panels"
  ],
  "notes": "Most common austenitic SS. 18% Cr, 8% Ni. Annealed condition.",
  "properties": {
    "density_kg_m3": {
      "min": 7900,
      "max": 8000,
      "source": "ASM Handbook Vol 1"
    },
    "price_USD_kg": {
      "min": 3.0,
      "max": 4.5,
      "source": "ASM Handbook Vol 1"
    },
    "youngs_modulus_GPa": {
      "min": 193,
      "max": 200,
      "source": "ASM Handbook Vol 1"
    },
    "yield_strength_MPa": {
      "min": 170,
      "max": 310,
      "source": "ASM Handbook Vol 1"
    },
    "ultimate_strength_MPa": {
      "min": 480,
      "max": 650,
      "source": "ASM Handbook Vol 1"
    },
    "fracture_toughness_MPa_sqrt_m": {
      "min": 100,
      "max": 200,
      "source": "ASM Handbook Vol 1"
    },
    "elongation": {
      "min": 0.4,
      "max": 0.55,
      "source": "ASM Handbook Vol 1"
    },
    "melting_point_C": {
      "min": 1400,
      "max": 1450,
      "source": "ASM Handbook Vol 1"
    },
    "specific_heat_J_kgK": {
      "min": 500,
      "max": 510,
      "source": "ASM Handbook Vol 1"
    },
    "thermal_conductivity_W_mK": {
      "min": 16.2,
      "max": 16.3,
      "source": "ASM Handbook Vol 1"
    },
    "thermal_expansion_uK": {
      "min": 17.2,
      "max": 17.8,
      "source": "ASM Handbook Vol 1"
    },
    "electrical_resistivity_uohm_cm": {
      "min": 72,
      "max": 74,
      "source": "ASM Handbook Vol 1"
    },
    "embodied_energy_MJ_kg": {
      "min": 50,
      "max": 60,
      "source": "Bath ICE v3.0"
    },
    "co2_footprint_kg_kg": {
      "min": 5.5,
      "max": 6.8,
      "source": "Bath ICE v3.0"
    },
    "recycle_fraction": {
      "min": 0.65,
      "max": 0.8,
      "source": "Bath ICE v3.0"
    },
    "recycle_energy_MJ_kg": {
      "min": 10,
      "max": 18,
      "source": "Bath ICE v3.0"
    },
    "recycle_co2_kg_kg": {
      "min": 0.7,
      "max": 1.2,
      "source": "Bath ICE v3.0"
    }
  }
}

File: data/materials/stainless-316l.json
{
  "id": "stainless-316l",
  "name": "Stainless steel 316L",
  "family": "metals",
  "short_name": "SS 316L",
  "subfamily": "ferrous-metals",
  "applications": [
    "Marine hardware",
    "Surgical implants",
    "Chemical processing",
    "Pharmaceutical equipment"
  ],
  "notes": "Mo-bearing austenitic SS; superior pitting/crevice corrosion resistance. Low-C grade prevents sensitization.",
  "properties": {
    "density_kg_m3": {
      "min": 7980,
      "max": 8010,
      "source": "ASM Handbook Vol 1"
    },
    "price_USD_kg": {
      "min": 3.5,
      "max": 5.0,
      "source": "ASM Handbook Vol 1"
    },
    "youngs_modulus_GPa": {
      "min": 193,
      "max": 200,
      "source": "ASM Handbook Vol 1"
    },
    "yield_strength_MPa": {
      "min": 170,
      "max": 310,
      "source": "ASM Handbook Vol 1"
    },
    "ultimate_strength_MPa": {
      "min": 485,
      "max": 620,
      "source": "ASM Handbook Vol 1"
    },
    "fracture_toughness_MPa_sqrt_m": {
      "min": 100,
      "max": 200,
      "source": "ASM Handbook Vol 1"
    },
    "elongation": {
      "min": 0.35,
      "max": 0.5,
      "source": "ASM Handbook Vol 1"
    },
    "melting_point_C": {
      "min": 1370,
      "max": 1400,
      "source": "ASM Handbook Vol 1"
    },
    "specific_heat_J_kgK": {
      "min": 500,
      "max": 510,
      "source": "ASM Handbook Vol 1"
    },
    "thermal_conductivity_W_mK": {
      "min": 16.0,
      "max": 16.5,
      "source": "ASM Handbook Vol 1"
    },
    "thermal_expansion_uK": {
      "min": 16.0,
      "max": 16.5,
      "source": "ASM Handbook Vol 1"
    },
    "electrical_resistivity_uohm_cm": {
      "min": 73,
      "max": 75,
      "source": "ASM Handbook Vol 1"
    },
    "embodied_energy_MJ_kg": {
      "min": 55,
      "max": 65,
      "source": "Bath ICE v3.0"
    },
    "co2_footprint_kg_kg": {
      "min": 6.1,
      "max": 7.2,
      "source": "Bath ICE v3.0"
    },
    "recycle_fraction": {
      "min": 0.65,
      "max": 0.8,
      "source": "Bath ICE v3.0"
    },
    "recycle_energy_MJ_kg": {
      "min": 10,
      "max": 18,
      "source": "Bath ICE v3.0"
    },
    "recycle_co2_kg_kg": {
      "min": 0.7,
      "max": 1.2,
      "source": "Bath ICE v3.0"
    }
  }
}

File: data/materials/steel-4140.json
{
  "id": "steel-4140",
  "name": "Alloy steel 4140 (Q&T)",
  "family": "metals",
  "short_name": "4140 steel",
  "subfamily": "ferrous-metals",
  "applications": [
    "Gears and shafts",
    "Die casting dies",
    "Drilling equipment",
    "Connecting rods"
  ],
  "notes": "Cr-Mo low-alloy steel, quenched & tempered at 315\u00b0C. Good toughness-to-strength balance.",
  "properties": {
    "density_kg_m3": {
      "min": 7850,
      "max": 7870,
      "source": "ASM Handbook Vol 1"
    },
    "price_USD_kg": {
      "min": 1.5,
      "max": 2.0,
      "source": "ASM Handbook Vol 1"
    },
    "youngs_modulus_GPa": {
      "min": 200,
      "max": 210,
      "source": "ASM Handbook Vol 1"
    },
    "yield_strength_MPa": {
      "min": 655,
      "max": 980,
      "source": "ASM Handbook Vol 1"
    },
    "ultimate_strength_MPa": {
      "min": 690,
      "max": 1030,
      "source": "ASM Handbook Vol 1"
    },
    "fracture_toughness_MPa_sqrt_m": {
      "min": 50,
      "max": 80,
      "source": "ASM Handbook Vol 1"
    },
    "elongation": {
      "min": 0.12,
      "max": 0.18,
      "source": "ASM Handbook Vol 1"
    },
    "melting_point_C": {
      "min": 1427,
      "max": 1510,
      "source": "ASM Handbook Vol 1"
    },
    "specific_heat_J_kgK": {
      "min": 460,
      "max": 480,
      "source": "ASM Handbook Vol 1"
    },
    "thermal_conductivity_W_mK": {
      "min": 42,
      "max": 48,
      "source": "ASM Handbook Vol 1"
    },
    "thermal_expansion_uK": {
      "min": 12.3,
      "max": 13.0,
      "source": "ASM Handbook Vol 1"
    },
    "electrical_resistivity_uohm_cm": {
      "min": 22,
      "max": 25,
      "source": "ASM Handbook Vol 1"
    },
    "embodied_energy_MJ_kg": {
      "min": 32,
      "max": 38,
      "source": "Bath ICE v3.0"
    },
    "co2_footprint_kg_kg": {
      "min": 2.4,
      "max": 2.9,
      "source": "Bath ICE v3.0"
    },
    "recycle_fraction": {
      "min": 0.4,
      "max": 0.55,
      "source": "Bath ICE v3.0"
    },
    "recycle_energy_MJ_kg": {
      "min": 8,
      "max": 12,
      "source": "Bath ICE v3.0"
    },
    "recycle_co2_kg_kg": {
      "min": 0.6,
      "max": 0.9,
      "source": "Bath ICE v3.0"
    }
  }
}

File: data/materials/steel-4340.json
{
  "id": "steel-4340",
  "name": "Alloy steel 4340 (Q&T)",
  "family": "metals",
  "short_name": "4340 steel",
  "subfamily": "ferrous-metals",
  "applications": [
    "Aircraft landing gear",
    "Crankshafts",
    "Ordnance",
    "High-strength bolts"
  ],
  "notes": "Ni-Cr-Mo steel, high hardenability. Among the highest-strength structural steels.",
  "properties": {
    "density_kg_m3": {
      "min": 7850,
      "max": 7870,
      "source": "ASM Handbook Vol 1"
    },
    "price_USD_kg": {
      "min": 2.0,
      "max": 2.5,
      "source": "ASM Handbook Vol 1"
    },
    "youngs_modulus_GPa": {
      "min": 200,
      "max": 210,
      "source": "ASM Handbook Vol 1"
    },
    "yield_strength_MPa": {
      "min": 800,
      "max": 1470,
      "source": "ASM Handbook Vol 1"
    },
    "ultimate_strength_MPa": {
      "min": 900,
      "max": 1620,
      "source": "ASM Handbook Vol 1"
    },
    "fracture_toughness_MPa_sqrt_m": {
      "min": 40,
      "max": 90,
      "source": "ASM Handbook Vol 1"
    },
    "elongation": {
      "min": 0.08,
      "max": 0.16,
      "source": "ASM Handbook Vol 1"
    },
    "melting_point_C": {
      "min": 1427,
      "max": 1510,
      "source": "ASM Handbook Vol 1"
    },
    "specific_heat_J_kgK": {
      "min": 460,
      "max": 480,
      "source": "ASM Handbook Vol 1"
    },
    "thermal_conductivity_W_mK": {
      "min": 38,
      "max": 48,
      "source": "ASM Handbook Vol 1"
    },
    "thermal_expansion_uK": {
      "min": 12.3,
      "max": 13.0,
      "source": "ASM Handbook Vol 1"
    },
    "electrical_resistivity_uohm_cm": {
      "min": 22,
      "max": 26,
      "source": "ASM Handbook Vol 1"
    },
    "embodied_energy_MJ_kg": {
      "min": 32,
      "max": 38,
      "source": "Bath ICE v3.0"
    },
    "co2_footprint_kg_kg": {
      "min": 2.4,
      "max": 2.9,
      "source": "Bath ICE v3.0"
    },
    "recycle_fraction": {
      "min": 0.4,
      "max": 0.55,
      "source": "Bath ICE v3.0"
    },
    "recycle_energy_MJ_kg": {
      "min": 8,
      "max": 12,
      "source": "Bath ICE v3.0"
    },
    "recycle_co2_kg_kg": {
      "min": 0.6,
      "max": 0.9,
      "source": "Bath ICE v3.0"
    }
  }
}

File: data/materials/steel-52100.json
{
  "id": "steel-52100",
  "name": "Bearing steel 52100 (hardened)",
  "family": "metals",
  "short_name": "52100 bearing",
  "subfamily": "ferrous-metals",
  "applications": [
    "Ball and roller bearings",
    "Races",
    "Cam followers",
    "Precision shafts"
  ],
  "notes": "1% C, 1.5% Cr steel. The dominant bearing steel worldwide. Hardened 58\u201365 HRC.",
  "properties": {
    "density_kg_m3": {
      "min": 7800,
      "max": 7830,
      "source": "ASM Handbook Vol 1"
    },
    "price_USD_kg": {
      "min": 1.5,
      "max": 2.5,
      "source": "ASM Handbook Vol 1"
    },
    "youngs_modulus_GPa": {
      "min": 200,
      "max": 210,
      "source": "ASM Handbook Vol 1"
    },
    "yield_strength_MPa": {
      "min": 1500,
      "max": 1900,
      "source": "ASM Handbook Vol 1"
    },
    "ultimate_strength_MPa": {
      "min": 1700,
      "max": 2100,
      "source": "ASM Handbook Vol 1"
    },
    "fracture_toughness_MPa_sqrt_m": {
      "min": 15,
      "max": 25,
      "source": "ASM Handbook Vol 1"
    },
    "elongation": {
      "min": 0.003,
      "max": 0.01,
      "source": "ASM Handbook Vol 1"
    },
    "melting_point_C": {
      "min": 1427,
      "max": 1480,
      "source": "ASM Handbook Vol 1"
    },
    "specific_heat_J_kgK": {
      "min": 460,
      "max": 480,
      "source": "ASM Handbook Vol 1"
    },
    "thermal_conductivity_W_mK": {
      "min": 46,
      "max": 50,
      "source": "ASM Handbook Vol 1"
    },
    "thermal_expansion_uK": {
      "min": 12.3,
      "max": 12.8,
      "source": "ASM Handbook Vol 1"
    },
    "electrical_resistivity_uohm_cm": {
      "min": 29,
      "max": 33,
      "source": "ASM Handbook Vol 1"
    },
    "embodied_energy_MJ_kg": {
      "min": 32,
      "max": 38,
      "source": "Bath ICE v3.0"
    },
    "co2_footprint_kg_kg": {
      "min": 2.4,
      "max": 2.9,
      "source": "Bath ICE v3.0"
    },
    "recycle_fraction": {
      "min": 0.4,
      "max": 0.55,
      "source": "Bath ICE v3.0"
    },
    "recycle_energy_MJ_kg": {
      "min": 8,
      "max": 12,
      "source": "Bath ICE v3.0"
    },
    "recycle_co2_kg_kg": {
      "min": 0.6,
      "max": 0.9,
      "source": "Bath ICE v3.0"
    }
  }
}

File: data/materials/steel-h13.json
{
  "id": "steel-h13",
  "name": "Tool steel H13 (hot work, hardened)",
  "family": "metals",
  "short_name": "H13 tool steel",
  "subfamily": "ferrous-metals",
  "applications": [
    "Die casting dies",
    "Extrusion tooling",
    "Hot forging dies",
    "Injection moulding inserts"
  ],
  "notes": "Cr-Mo-V hot-work tool steel. Excellent thermal fatigue resistance. Hardened ~48 HRC.",
  "properties": {
    "density_kg_m3": {
      "min": 7750,
      "max": 7800,
      "source": "ASM Handbook Vol 1"
    },
    "price_USD_kg": {
      "min": 8.0,
      "max": 15.0,
      "source": "ASM Handbook Vol 1"
    },
    "youngs_modulus_GPa": {
      "min": 207,
      "max": 215,
      "source": "ASM Handbook Vol 1"
    },
    "yield_strength_MPa": {
      "min": 1000,
      "max": 1580,
      "source": "ASM Handbook Vol 1"
    },
    "ultimate_strength_MPa": {
      "min": 1100,
      "max": 1700,
      "source": "ASM Handbook Vol 1"
    },
    "fracture_toughness_MPa_sqrt_m": {
      "min": 20,
      "max": 45,
      "source": "ASM Handbook Vol 1"
    },
    "elongation": {
      "min": 0.08,
      "max": 0.13,
      "source": "ASM Handbook Vol 1"
    },
    "melting_point_C": {
      "min": 1427,
      "max": 1480,
      "source": "ASM Handbook Vol 1"
    },
    "specific_heat_J_kgK": {
      "min": 460,
      "max": 480,
      "source": "ASM Handbook Vol 1"
    },
    "thermal_conductivity_W_mK": {
      "min": 24,
      "max": 28,
      "source": "ASM Handbook Vol 1"
    },
    "thermal_expansion_uK": {
      "min": 11.2,
      "max": 11.8,
      "source": "ASM Handbook Vol 1"
    },
    "electrical_resistivity_uohm_cm": {
      "min": 55,
      "max": 65,
      "source": "ASM Handbook Vol 1"
    },
    "embodied_energy_MJ_kg": {
      "min": 35,
      "max": 45,
      "source": "Bath ICE v3.0"
    },
    "co2_footprint_kg_kg": {
      "min": 2.6,
      "max": 3.2,
      "source": "Bath ICE v3.0"
    },
    "recycle_fraction": {
      "min": 0.4,
      "max": 0.55,
      "source": "Bath ICE v3.0"
    },
    "recycle_energy_MJ_kg": {
      "min": 8,
      "max": 12,
      "source": "Bath ICE v3.0"
    },
    "recycle_co2_kg_kg": {
      "min": 0.6,
      "max": 0.9,
      "source": "Bath ICE v3.0"
    }
  }
}

File: data/materials/steel-m2.json
{
  "id": "steel-m2",
  "name": "Tool steel M2 (high speed, hardened)",
  "family": "metals",
  "short_name": "M2 HSS",
  "subfamily": "ferrous-metals",
  "applications": [
    "Drill bits",
    "End mills",
    "Taps and dies",
    "Saw blades",
    "Broaches"
  ],
  "notes": "W-Mo-Cr-V-Co high-speed steel. Maintains hardness to ~600\u00b0C. Hardened 62\u201365 HRC.",
  "properties": {
    "density_kg_m3": {
      "min": 8150,
      "max": 8170,
      "source": "ASM Handbook Vol 1"
    },
    "price_USD_kg": {
      "min": 15,
      "max": 25,
      "source": "ASM Handbook Vol 1"
    },
    "youngs_modulus_GPa": {
      "min": 220,
      "max": 235,
      "source": "ASM Handbook Vol 1"
    },
    "yield_strength_MPa": {
      "min": 1900,
      "max": 2200,
      "source": "ASM Handbook Vol 1"
    },
    "ultimate_strength_MPa": {
      "min": 2100,
      "max": 2400,
      "source": "ASM Handbook Vol 1"
    },
    "fracture_toughness_MPa_sqrt_m": {
      "min": 14,
      "max": 18,
      "source": "ASM Handbook Vol 1"
    },
    "elongation": {
      "min": 0.005,
      "max": 0.02,
      "source": "ASM Handbook Vol 1"
    },
    "melting_point_C": {
      "min": 1390,
      "max": 1430,
      "source": "ASM Handbook Vol 1"
    },
    "specific_heat_J_kgK": {
      "min": 420,
      "max": 440,
      "source": "ASM Handbook Vol 1"
    },
    "thermal_conductivity_W_mK": {
      "min": 20,
      "max": 24,
      "source": "ASM Handbook Vol 1"
    },
    "thermal_expansion_uK": {
      "min": 11.0,
      "max": 11.5,
      "source": "ASM Handbook Vol 1"
    },
    "electrical_resistivity_uohm_cm": {
      "min": 55,
      "max": 70,
      "source": "ASM Handbook Vol 1"
    },
    "embodied_energy_MJ_kg": {
      "min": 40,
      "max": 55,
      "source": "Bath ICE v3.0"
    },
    "co2_footprint_kg_kg": {
      "min": 3.0,
      "max": 4.0,
      "source": "Bath ICE v3.0"
    },
    "recycle_fraction": {
      "min": 0.4,
      "max": 0.55,
      "source": "Bath ICE v3.0"
    },
    "recycle_energy_MJ_kg": {
      "min": 8,
      "max": 12,
      "source": "Bath ICE v3.0"
    },
    "recycle_co2_kg_kg": {
      "min": 0.6,
      "max": 0.9,
      "source": "Bath ICE v3.0"
    }
  }
}

File: data/materials/titanium-alloys.json
{
  "id": "titanium-alloys",
  "name": "Titanium alloys",
  "family": "metals",
  "short_name": "Ti alloys",
  "subfamily": "nonferrous-metals",
  "applications": [
    "Aerospace airframe parts",
    "Biocompatible implants",
    "High-strength corrosion-resistant components"
  ],
  "properties": {
    "density_kg_m3": {
      "min": 4400.0,
      "max": 4800.0,
      "source": "Ashby App A (6th ed., 2025)"
    },
    "price_USD_kg": {
      "min": 24.0,
      "max": 24.0,
      "source": "Ashby App A (6th ed., 2025)"
    },
    "youngs_modulus_GPa": {
      "min": 90.0,
      "max": 120.0,
      "source": "Ashby App A (6th ed., 2025)"
    },
    "yield_strength_MPa": {
      "min": 250.0,
      "max": 1200.0,
      "source": "Ashby App A (6th ed., 2025)"
    },
    "ultimate_strength_MPa": {
      "min": 300.0,
      "max": 1600.0,
      "source": "Ashby App A (6th ed., 2025)"
    },
    "fracture_toughness_MPa_sqrt_m": {
      "min": 14.0,
      "max": 120.0,
      "source": "Ashby App A (6th ed., 2025)"
    },
    "melting_point_C": {
      "min": 1500.0,
      "max": 1700.0,
      "source": "Ashby App A (6th ed., 2025)"
    },
    "specific_heat_J_kgK": {
      "min": 520.0,
      "max": 600.0,
      "source": "Ashby App A (6th ed., 2025)"
    },
    "thermal_conductivity_W_mK": {
      "min": 7.0,
      "max": 14.0,
      "source": "Ashby App A (6th ed., 2025)"
    },
    "thermal_expansion_uK": {
      "min": 7.9,
      "max": 11.0,
      "source": "Ashby App A (6th ed., 2025)"
    },
    "electrical_resistivity_uohm_cm": {
      "min": 100.0,
      "max": 170.0,
      "source": "Ashby App A (6th ed., 2025)"
    },
    "embodied_energy_MJ_kg": {
      "min": 620.0,
      "max": 620.0,
      "source": "Ashby App A (6th ed., 2025)"
    },
    "co2_footprint_kg_kg": {
      "min": 36.0,
      "max": 36.0,
      "source": "Ashby App A (6th ed., 2025)"
    },
    "water_demand_L_kg": {
      "min": 290.0,
      "max": 290.0,
      "source": "Ashby App A (6th ed., 2025)"
    },
    "recycle_fraction": {
      "min": 0.23,
      "max": 0.23,
      "source": "Ashby App A (6th ed., 2025)"
    },
    "recycle_energy_MJ_kg": {
      "min": 81.0,
      "max": 81.0,
      "source": "Ashby App A (6th ed., 2025)"
    },
    "recycle_co2_kg_kg": {
      "min": 6.4,
      "max": 6.4,
      "source": "Ashby App A (6th ed., 2025)"
    }
  }
}
