Repository: Seymurhh/OpenChartMS

# OpenChartMS data pipeline

This directory holds the material property corpus and supporting metadata.

## Files

| Path | Purpose |
|---|---|
| `schema.json` | JSON Schema (Draft 2020-12) for material records |
| `families.json` | Family list + color palette for chart layers |
| `indices.json` | Catalog of standard material indices (Ashby Appendix C) |
| `materials/*.json` | One JSON record per material (56 in Phase 1) |
| `materials.json` | Combined index of all materials, read by the web app |
| `SCHEMA.md` | Human-readable property dictionary + units |

File: data/materials/tungsten-alloys.json
{
  "id": "tungsten-alloys",
  "name": "Tungsten alloys",
  "family": "metals",
  "short_name": "W alloys",
  "subfamily": "nonferrous-metals",
  "applications": [
    "Dense counterweights",
    "High-temperature electrodes",
    "Radiation shielding"
  ],
  "properties": {
    "density_kg_m3": {
      "min": 10800.0,
      "max": 20000.0,
      "source": "Ashby App A (6th ed., 2025)"
    },
    "price_USD_kg": {
      "min": 62.0,
      "max": 62.0,
      "source": "Ashby App A (6th ed., 2025)"
    },
    "youngs_modulus_GPa": {
      "min": 310.0,
      "max": 380.0,
      "source": "Ashby App A (6th ed., 2025)"
    },
    "yield_strength_MPa": {
      "min": 530.0,
      "max": 800.0,
      "source": "Ashby App A (6th ed., 2025)"
    },
    "ultimate_strength_MPa": {
      "min": 720.0,
      "max": 1500.0,
      "source": "Ashby App A (6th ed., 2025)"
    },
    "fracture_toughness_MPa_sqrt_m": {
      "min": 50.0,
      "max": 60.0,
      "source": "Ashby App A (6th ed., 2025)"
    },
    "melting_point_C": {
      "min": 3200.0,
      "max": 3400.0,
      "source": "Ashby App A (6th ed., 2025)"
    },
    "specific_heat_J_kgK": {
      "min": 130.0,
      "max": 140.0,
      "source": "Ashby App A (6th ed., 2025)"
    },
    "thermal_conductivity_W_mK": {
      "min": 100.0,
      "max": 140.0,
      "source": "Ashby App A (6th ed., 2025)"
    },
    "thermal_expansion_uK": {
      "min": 4.5,
      "max": 6.0,
      "source": "Ashby App A (6th ed., 2025)"
    },
    "electrical_resistivity_uohm_cm": {
      "min": 10.0,
      "max": 14.0,
      "source": "Ashby App A (6th ed., 2025)"
    },
    "embodied_energy_MJ_kg": {
      "min": 550.0,
      "max": 550.0,
      "source": "Ashby App A (6th ed., 2025)"
    },
    "co2_footprint_kg_kg": {
      "min": 36.0,
      "max": 36.0,
      "source": "Ashby App A (6th ed., 2025)"
    },
    "water_demand_L_kg": {
      "min": 160.0,
      "max": 160.0,
      "source": "Ashby App A (6th ed., 2025)"
    },
    "recycle_fraction": {
      "min": 0.36,
      "max": 0.36,
      "source": "Ashby App A (6th ed., 2025)"
    },
    "recycle_energy_MJ_kg": {
      "min": 75.0,
      "max": 75.0,
      "source": "Ashby App A (6th ed., 2025)"
    },
    "recycle_co2_kg_kg": {
      "min": 5.9,
      "max": 5.9,
      "source": "Ashby App A (6th ed., 2025)"
    }
  }
}

File: data/materials/zinc-alloys.json
{
  "id": "zinc-alloys",
  "name": "Zinc alloys",
  "family": "metals",
  "short_name": "Zn alloys",
  "subfamily": "nonferrous-metals",
  "applications": [
    "Low-temperature die castings",
    "Sacrificial coatings",
    "Hardware fittings"
  ],
  "properties": {
    "density_kg_m3": {
      "min": 5000.0,
      "max": 7000.0,
      "source": "Ashby App A (6th ed., 2025)"
    },
    "price_USD_kg": {
      "min": 3.4,
      "max": 3.4,
      "source": "Ashby App A (6th ed., 2025)"
    },
    "youngs_modulus_GPa": {
      "min": 68.0,
      "max": 95.0,
      "source": "Ashby App A (6th ed., 2025)"
    },
    "yield_strength_MPa": {
      "min": 80.0,
      "max": 450.0,
      "source": "Ashby App A (6th ed., 2025)"
    },
    "ultimate_strength_MPa": {
      "min": 140.0,
      "max": 520.0,
      "source": "Ashby App A (6th ed., 2025)"
    },
    "fracture_toughness_MPa_sqrt_m": {
      "min": 10.0,
      "max": 100.0,
      "source": "Ashby App A (6th ed., 2025)"
    },
    "melting_point_C": {
      "min": 370.0,
      "max": 490.0,
      "source": "Ashby App A (6th ed., 2025)"
    },
    "specific_heat_J_kgK": {
      "min": 410.0,
      "max": 540.0,
      "source": "Ashby App A (6th ed., 2025)"
    },
    "thermal_conductivity_W_mK": {
      "min": 100.0,
      "max": 140.0,
      "source": "Ashby App A (6th ed., 2025)"
    },
    "thermal_expansion_uK": {
      "min": 23.0,
      "max": 28.0,
      "source": "Ashby App A (6th ed., 2025)"
    },
    "electrical_resistivity_uohm_cm": {
      "min": 5.4,
      "max": 7.2,
      "source": "Ashby App A (6th ed., 2025)"
    },
    "embodied_energy_MJ_kg": {
      "min": 52.0,
      "max": 52.0,
      "source": "Ashby App A (6th ed., 2025)"
    },
    "co2_footprint_kg_kg": {
      "min": 4.0,
      "max": 4.0,
      "source": "Ashby App A (6th ed., 2025)"
    },
    "water_demand_L_kg": {
      "min": 380.0,
      "max": 380.0,
      "source": "Ashby App A (6th ed., 2025)"
    },
    "recycle_fraction": {
      "min": 0.22,
      "max": 0.22,
      "source": "Ashby App A (6th ed., 2025)"
    },
    "recycle_energy_MJ_kg": {
      "min": 12.0,
      "max": 12.0,
      "source": "Ashby App A (6th ed., 2025)"
    },
    "recycle_co2_kg_kg": {
      "min": 0.97,
      "max": 0.97,
      "source": "Ashby App A (6th ed., 2025)"
    }
  }
}

File: data/materials/zirconia-y-tzp.json
{
  "id": "zirconia-y-tzp",
  "name": "Zirconia, Y-TZP (yttria-stabilized tetragonal)",
  "family": "ceramics-technical",
  "short_name": "Zirconia Y-TZP",
  "subfamily": "oxide-ceramics",
  "applications": [
    "Dental crowns",
    "Fuel cell electrolytes",
    "Hip-joint heads",
    "Oxygen sensors"
  ],
  "notes": "Transformation-toughened zirconia \u2014 highest fracture toughness of oxide ceramics (8\u201312 MPa\u221am).",
  "properties": {
    "density_kg_m3": {
      "min": 5600,
      "max": 6100,
      "source": "ASM Engineered Materials Handbook Vol 4"
    },
    "price_USD_kg": {
      "min": 40,
      "max": 120,
      "source": "ASM Engineered Materials Handbook Vol 4"
    },
    "youngs_modulus_GPa": {
      "min": 190,
      "max": 210,
      "source": "ASM Engineered Materials Handbook Vol 4"
    },
    "yield_strength_MPa": {
      "min": 900,
      "max": 1200,
      "source": "ASM Engineered Materials Handbook Vol 4"
    },
    "fracture_toughness_MPa_sqrt_m": {
      "min": 8,
      "max": 12,
      "source": "ASM Engineered Materials Handbook Vol 4"
    },
    "melting_point_C": {
      "min": 2715,
      "max": 2715,
      "source": "ASM Engineered Materials Handbook Vol 4"
    },
    "specific_heat_J_kgK": {
      "min": 450,
      "max": 470,
      "source": "ASM Engineered Materials Handbook Vol 4"
    },
    "thermal_conductivity_W_mK": {
      "min": 2.0,
      "max": 2.5,
      "source": "ASM Engineered Materials Handbook Vol 4"
    },
    "thermal_expansion_uK": {
      "min": 10.0,
      "max": 11.0,
      "source": "ASM Engineered Materials Handbook Vol 4"
    },
    "embodied_energy_MJ_kg": {
      "min": 200,
      "max": 350,
      "source": "Bath ICE v3.0 (estimate)"
    },
    "co2_footprint_kg_kg": {
      "min": 12,
      "max": 22,
      "source": "Bath ICE v3.0 (estimate)"
    }
  }
}
