Repository: Seymurhh/OpenChartMS

# OpenChartMS

> Open-source, browser-based Ashby material-selection charts for teaching.
> A free alternative to Ansys Granta EduPack, built for Harvard's ES 192 and any course that teaches Mike Ashby's material-selection method.

> **Attribution.** OpenChartMS uses the methodology, indices catalogue, and reference property ranges from M.F. Ashby, *Materials Selection in Mechanical Design* (6th ed., Butterworth-Heinemann / Elsevier, 2025). The textbook's preface explicitly authorizes reproduction of charts for teaching with attribution; see [docs/DATA_SOURCES.md](./docs/DATA_SOURCES.md) for full provenance. **If you use this in a class or paper, please cite both OpenChartMS and the Ashby textbook** — see [CITATION.cff](./CITATION.cff).

## Capabilities

| Tab | Book chapter | Method |
|---|---|---|
| **Material charts** | Ch. 3–5 | Single-objective screen + index ranking. 10 canonical Ashby charts, property limit sliders, draggable index cutoff, custom-index editor (`M = y^a / x^b`), lasso/box selection. |
| **Trade-off** | Ch. 9.3 | Pareto front + penalty function `Z = X + α·Y` for **conflicting objectives**. Exchange-constant slider, iso-Z contours, optimum identification, baseline-material quadrants (Fig 9.9). |
| **Multi-constraint** | Ch. 9.2 | Coupling chart `I₁` vs `I₂` + slope-1 coupling line at Cc for **multiple constraints, one objective**. Min-max metric `m̃ = max(I₁, I₂/Cc)`, active-constraint indicator per material. |
| **Hybrid synth** | Ch. 13 | Voigt/Reuss composite bounds, Gibson-Ashby foam scaling, sandwich-panel locus on E vs ρ. |
| **Process** | Ch. 7 | Process attribute matrix screening + per-part cost-vs-batch curves (`C = m·Cm + C_tool/n + C_capital·t_cycle/(n·η)`). |
| **Eco-Audit** | Ch. 15 | Bill-of-materials lifecycle (materials + use + EoL credit). Energy/CO₂ metric toggle, recycle-credit calculation. |

# OpenChartMS data pipeline

This directory holds the material property corpus and supporting metadata.

## Files

| Path | Purpose |
|---|---|
| `schema.json` | JSON Schema (Draft 2020-12) for material records |
| `families.json` | Family list + color palette for chart layers |
| `indices.json` | Catalog of standard material indices (Ashby Appendix C) |
| `materials/*.json` | One JSON record per material (56 in Phase 1) |
| `materials.json` | Combined index of all materials, read by the web app |
| `SCHEMA.md` | Human-readable property dictionary + units |

## Pipeline

The seed corpus is generated from inline Python data in `scripts/build_materials.py`.
That script is the historical source-of-truth for Phase 1; after Phase 1 the canonical
data lives in `data/materials/*.json` and can be edited directly via PR.

```bash

# regenerate the corpus
python3 scripts/build_materials.py

# validate every material against schema.json + families.json
python3 scripts/validate.py     # requires: pip install jsonschema
```

The validator enforces:
- Every record matches `schema.json` (Draft 2020-12)
- `id` matches the filename stem
- `family` is one of the values in `families.json`
- For every property range, `min <= max`, both finite

## Coverage (Phase 1: 56 materials)

| Family | Count |
|---|---|
| Metals (ferrous + nonferrous) | 15 |
| Polymers (thermoplastics + thermosets) | 15 |
| Elastomers | 5 |
| Technical ceramics | 5 |
| Foams | 4 |
| Natural materials | 4 |
| Glasses | 3 |
| Non-technical ceramics | 3 |
| Composites | 2 |
| **Total** | **56** |

## Data source

All Phase 1 values come from:

> Ashby, M.F. (2025). *Materials Selection in Mechanical Design*, 6th edition.
> Butterworth-Heinemann / Elsevier. Appendix A, Tables A.1 – A.12.

Each property entry carries the citation in its `source` field. Tables A.11 (embodied
energy / carbon / water) and A.12 (recycle fraction / energy / carbon) report single
representative values rather than ranges; for those properties `min == max`.

## Adding a new material

1. Create `data/materials/<kebab-case-id>.json` matching `schema.json`.
2. Run `python3 scripts/validate.py`.
3. Run the build script to refresh `data/materials.json`.
4. Open a PR; CI runs the validator on every push.

## Property coverage notes

- **Loss coefficient (η)** is not yet populated. Source values must be read off
  Fig 3.9 in the textbook since they are not tabulated in Appendix A. Deferred.
- **Electrical resistivity** for insulators (ceramics, polymers) is omitted in
  Phase 1 because Table A.7 reports them in scientific notation across many
  orders of magnitude that is awkward to range-encode cleanly. Metals only.
- **Tm vs Tg.** The book's Table A.5 conflates melting temperature and glass
  temperature under one column. We split them: `melting_point_C` for materials
  with a true melting transition (metals, ceramics, semicrystalline polymers
  with Tm in the table) and `glass_temperature_C` for elastomers and
  amorphous polymers/thermosets. Pick by physics, not by sign.

File: data/materials/aluminum-1100.json
{
  "id": "aluminum-1100",
  "name": "Aluminum 1100 (commercially pure)",
  "family": "metals",
  "short_name": "Al 1100",
  "subfamily": "aluminum-alloys",
  "applications": [
    "Food packaging",
    "Chemical equipment",
    "Heat exchangers",
    "Decorative trim"
  ],
  "properties": {
    "density_kg_m3": {
      "min": 2710,
      "max": 2720,
      "source": "ASM Handbook Vol 2"
    },
    "price_USD_kg": {
      "min": 2.0,
      "max": 2.5,
      "source": "ASM Handbook Vol 2"
    },
    "youngs_modulus_GPa": {
      "min": 69,
      "max": 70,
      "source": "ASM Handbook Vol 2"
    },
    "yield_strength_MPa": {
      "min": 97,
      "max": 125,
      "source": "ASM Handbook Vol 2"
    },
    "ultimate_strength_MPa": {
      "min": 110,
      "max": 130,
      "source": "ASM Handbook Vol 2"
    },
    "fracture_toughness_MPa_sqrt_m": {
      "min": 35,
      "max": 45,
      "source": "ASM Handbook Vol 2"
    },
    "elongation": {
      "min": 0.09,
      "max": 0.15,
      "source": "ASM Handbook Vol 2"
    },
    "melting_point_C": {
      "min": 643,
      "max": 657,
      "source": "ASM Handbook Vol 2"
    },
    "specific_heat_J_kgK": {
      "min": 904,
      "max": 920,
      "source": "ASM Handbook Vol 2"
    },
    "thermal_conductivity_W_mK": {
      "min": 218,
      "max": 222,
      "source": "ASM Handbook Vol 2"
    },
    "thermal_expansion_uK": {
      "min": 23.6,
      "max": 23.6,
      "source": "ASM Handbook Vol 2"
    },
    "electrical_resistivity_uohm_cm": {
      "min": 2.9,
      "max": 3.1,
      "source": "ASM Handbook Vol 2"
    },
    "embodied_energy_MJ_kg": {
      "min": 155,
      "max": 200,
      "source": "Bath ICE v3.0"
    },
    "co2_footprint_kg_kg": {
      "min": 8.1,
      "max": 11.5,
      "source": "Bath ICE v3.0"
    },
    "recycle_fraction": {
      "min": 0.35,
      "max": 0.45,
      "source": "Bath ICE v3.0"
    },
    "recycle_energy_MJ_kg": {
      "min": 11,
      "max": 17,
      "source": "Bath ICE v3.0"
    },
    "recycle_co2_kg_kg": {
      "min": 0.6,
      "max": 1.0,
      "source": "Bath ICE v3.0"
    }
  }
}

File: data/materials/aluminum-7075-t6.json
{
  "id": "aluminum-7075-t6",
  "name": "Aluminum 7075-T6",
  "family": "metals",
  "short_name": "Al 7075-T6",
  "subfamily": "aluminum-alloys",
  "applications": [
    "Airframe spars",
    "Gears and shafts",
    "Missile components",
    "Bicycle frames (high-end)"
  ],
  "notes": "Zn-Mg-Cu alloy; highest-strength common Al alloy. Lower toughness than 2024.",
  "properties": {
    "density_kg_m3": {
      "min": 2800,
      "max": 2820,
      "source": "ASM Handbook Vol 2"
    },
    "price_USD_kg": {
      "min": 4.0,
      "max": 5.5,
      "source": "ASM Handbook Vol 2"
    },
    "youngs_modulus_GPa": {
      "min": 71,
      "max": 72,
      "source": "ASM Handbook Vol 2"
    },
    "yield_strength_MPa": {
      "min": 503,
      "max": 530,
      "source": "ASM Handbook Vol 2"
    },
    "ultimate_strength_MPa": {
      "min": 572,
      "max": 590,
      "source": "ASM Handbook Vol 2"
    },
    "fracture_toughness_MPa_sqrt_m": {
      "min": 22,
      "max": 29,
      "source": "ASM Handbook Vol 2"
    },
    "elongation": {
      "min": 0.08,
      "max": 0.11,
      "source": "ASM Handbook Vol 2"
    },
    "melting_point_C": {
      "min": 477,
      "max": 635,
      "source": "ASM Handbook Vol 2"
    },
    "specific_heat_J_kgK": {
      "min": 955,
      "max": 965,
      "source": "ASM Handbook Vol 2"
    },
    "thermal_conductivity_W_mK": {
      "min": 130,
      "max": 145,
      "source": "ASM Handbook Vol 2"
    },
    "thermal_expansion_uK": {
      "min": 23.4,
      "max": 23.6,
      "source": "ASM Handbook Vol 2"
    },
    "electrical_resistivity_uohm_cm": {
      "min": 5.1,
      "max": 5.4,
      "source": "ASM Handbook Vol 2"
    },
    "embodied_energy_MJ_kg": {
      "min": 155,
      "max": 210,
      "source": "Bath ICE v3.0"
    },
    "co2_footprint_kg_kg": {
      "min": 9.0,
      "max": 13.0,
      "source": "Bath ICE v3.0"
    },
    "recycle_fraction": {
      "min": 0.3,
      "max": 0.4,
      "source": "Bath ICE v3.0"
    },
    "recycle_energy_MJ_kg": {
      "min": 11,
      "max": 17,
      "source": "Bath ICE v3.0"
    },
    "recycle_co2_kg_kg": {
      "min": 0.6,
      "max": 1.0,
      "source": "Bath ICE v3.0"
    }
  }
}

File: data/materials/aluminum-a356-t6.json
{
  "id": "aluminum-a356-t6",
  "name": "Aluminum A356-T6 (Al-Si casting alloy)",
  "family": "metals",
  "short_name": "Al A356-T6",
  "subfamily": "aluminum-alloys",
  "applications": [
    "Automotive wheel rims",
    "Engine blocks",
    "Aircraft pump housings",
    "Marine castings"
  ],
  "notes": "Al-7Si-0.35Mg. Most common structural Al casting alloy. T6 heat treated.",
  "properties": {
    "density_kg_m3": {
      "min": 2685,
      "max": 2700,
      "source": "ASM Handbook Vol 2"
    },
    "price_USD_kg": {
      "min": 2.5,
      "max": 3.5,
      "source": "ASM Handbook Vol 2"
    },
    "youngs_modulus_GPa": {
      "min": 68,
      "max": 72,
      "source": "ASM Handbook Vol 2"
    },
    "yield_strength_MPa": {
      "min": 193,
      "max": 240,
      "source": "ASM Handbook Vol 2"
    },
    "ultimate_strength_MPa": {
      "min": 262,
      "max": 295,
      "source": "ASM Handbook Vol 2"
    },
    "fracture_toughness_MPa_sqrt_m": {
      "min": 22,
      "max": 30,
      "source": "ASM Handbook Vol 2"
    },
    "elongation": {
      "min": 0.06,
      "max": 0.12,
      "source": "ASM Handbook Vol 2"
    },
    "melting_point_C": {
      "min": 557,
      "max": 613,
      "source": "ASM Handbook Vol 2"
    },
    "specific_heat_J_kgK": {
      "min": 900,
      "max": 920,
      "source": "ASM Handbook Vol 2"
    },
    "thermal_conductivity_W_mK": {
      "min": 150,
      "max": 167,
      "source": "ASM Handbook Vol 2"
    },
    "thermal_expansion_uK": {
      "min": 21.4,
      "max": 22.5,
      "source": "ASM Handbook Vol 2"
    },
    "electrical_resistivity_uohm_cm": {
      "min": 4.4,
      "max": 5.0,
      "source": "ASM Handbook Vol 2"
    },
    "embodied_energy_MJ_kg": {
      "min": 155,
      "max": 200,
      "source": "Bath ICE v3.0"
    },
    "co2_footprint_kg_kg": {
      "min": 8.1,
      "max": 11.5,
      "source": "Bath ICE v3.0"
    },
    "recycle_fraction": {
      "min": 0.35,
      "max": 0.45,
      "source": "Bath ICE v3.0"
    },
    "recycle_energy_MJ_kg": {
      "min": 11,
      "max": 17,
      "source": "Bath ICE v3.0"
    },
    "recycle_co2_kg_kg": {
      "min": 0.6,
      "max": 1.0,
      "source": "Bath ICE v3.0"
    }
  }
}

File: data/materials/low-carbon-steel.json
{
  "id": "low-carbon-steel",
  "name": "Low carbon steel",
  "family": "metals",
  "short_name": "Steel (low C)",
  "subfamily": "ferrous-metals",
  "applications": [
    "General structural shapes",
    "Automotive sheet stock",
    "Pressed containers"
  ],
  "properties": {
    "density_kg_m3": {
      "min": 7800.0,
      "max": 7900.0,
      "source": "Ashby App A (6th ed., 2025)"
    },
    "price_USD_kg": {
      "min": 0.76,
      "max": 0.76,
      "source": "Ashby App A (6th ed., 2025)"
    },
    "youngs_modulus_GPa": {
      "min": 200.0,
      "max": 220.0,
      "source": "Ashby App A (6th ed., 2025)"
    },
    "yield_strength_MPa": {
      "min": 250.0,
      "max": 400.0,
      "source": "Ashby App A (6th ed., 2025)"
    },
    "ultimate_strength_MPa": {
      "min": 350.0,
      "max": 580.0,
      "source": "Ashby App A (6th ed., 2025)"
    },
    "fracture_toughness_MPa_sqrt_m": {
      "min": 41.0,
      "max": 82.0,
      "source": "Ashby App A (6th ed., 2025)"
    },
    "melting_point_C": {
      "min": 1470.0,
      "max": 1500.0,
      "source": "Ashby App A (6th ed., 2025)"
    },
    "specific_heat_J_kgK": {
      "min": 460.0,
      "max": 510.0,
      "source": "Ashby App A (6th ed., 2025)"
    },
    "thermal_conductivity_W_mK": {
      "min": 49.0,
      "max": 54.0,
      "source": "Ashby App A (6th ed., 2025)"
    },
    "thermal_expansion_uK": {
      "min": 12.0,
      "max": 13.0,
      "source": "Ashby App A (6th ed., 2025)"
    },
    "electrical_resistivity_uohm_cm": {
      "min": 15.0,
      "max": 20.0,
      "source": "Ashby App A (6th ed., 2025)"
    },
    "embodied_energy_MJ_kg": {
      "min": 31.0,
      "max": 31.0,
      "source": "Ashby App A (6th ed., 2025)"
    },
    "co2_footprint_kg_kg": {
      "min": 2.3,
      "max": 2.3,
      "source": "Ashby App A (6th ed., 2025)"
    },
    "water_demand_L_kg": {
      "min": 46.0,
      "max": 46.0,
      "source": "Ashby App A (6th ed., 2025)"
    },
    "recycle_fraction": {
      "min": 0.42,
      "max": 0.42,
      "source": "Ashby App A (6th ed., 2025)"
    },
    "recycle_energy_MJ_kg": {
      "min": 8.1,
      "max": 8.1,
      "source": "Ashby App A (6th ed., 2025)"
    },
    "recycle_co2_kg_kg": {
      "min": 0.64,
      "max": 0.64,
      "source": "Ashby App A (6th ed., 2025)"
    }
  }
}

File: data/materials/stainless-steel.json
{
  "id": "stainless-steel",
  "name": "Stainless steel",
  "family": "metals",
  "short_name": "Stainless steel",
  "subfamily": "ferrous-metals",
  "applications": [
    "Food and pharma equipment",
    "Corrosion-resistant pipework",
    "Surgical instruments"
  ],
  "properties": {
    "density_kg_m3": {
      "min": 7600.0,
      "max": 8100.0,
      "source": "Ashby App A (6th ed., 2025)"
    },
    "price_USD_kg": {
      "min": 3.6,
      "max": 3.6,
      "source": "Ashby App A (6th ed., 2025)"
    },
    "youngs_modulus_GPa": {
      "min": 190.0,
      "max": 210.0,
      "source": "Ashby App A (6th ed., 2025)"
    },
    "yield_strength_MPa": {
      "min": 170.0,
      "max": 1000.0,
      "source": "Ashby App A (6th ed., 2025)"
    },
    "ultimate_strength_MPa": {
      "min": 480.0,
      "max": 2200.0,
      "source": "Ashby App A (6th ed., 2025)"
    },
    "fracture_toughness_MPa_sqrt_m": {
      "min": 62.0,
      "max": 150.0,
      "source": "Ashby App A (6th ed., 2025)"
    },
    "melting_point_C": {
      "min": 1350.0,
      "max": 1400.0,
      "source": "Ashby App A (6th ed., 2025)"
    },
    "specific_heat_J_kgK": {
      "min": 450.0,
      "max": 530.0,
      "source": "Ashby App A (6th ed., 2025)"
    },
    "thermal_conductivity_W_mK": {
      "min": 12.0,
      "max": 24.0,
      "source": "Ashby App A (6th ed., 2025)"
    },
    "thermal_expansion_uK": {
      "min": 13.0,
      "max": 20.0,
      "source": "Ashby App A (6th ed., 2025)"
    },
    "electrical_resistivity_uohm_cm": {
      "min": 64.0,
      "max": 110.0,
      "source": "Ashby App A (6th ed., 2025)"
    },
    "embodied_energy_MJ_kg": {
      "min": 73.0,
      "max": 73.0,
      "source": "Ashby App A (6th ed., 2025)"
    },
    "co2_footprint_kg_kg": {
      "min": 5.4,
      "max": 5.4,
      "source": "Ashby App A (6th ed., 2025)"
    },
    "water_demand_L_kg": {
      "min": 130.0,
      "max": 130.0,
      "source": "Ashby App A (6th ed., 2025)"
    },
    "recycle_fraction": {
      "min": 0.37,
      "max": 0.37,
      "source": "Ashby App A (6th ed., 2025)"
    },
    "recycle_energy_MJ_kg": {
      "min": 16.0,
      "max": 16.0,
      "source": "Ashby App A (6th ed., 2025)"
    },
    "recycle_co2_kg_kg": {
      "min": 1.2,
      "max": 1.2,
      "source": "Ashby App A (6th ed., 2025)"
    }
  }
}
